Repository: Raphaella-Tamyres/FINAL_PROJECT_GREEN_HYDROGEN

# ESFERAS OCAS HÍBRIDAS DE CARBONO E DISSULFETO DE MOLIBDÊNIO SUPORTADAS POR PAPEL PIROLISADO PARA ATIVIDADE CATALÍTICA EM PRODUÇÃO E ARMAZENAMENTO DE HIDROGÊNIO VERDE
**Projeto Final** do curso de **Bacharelado em Ciência e Tecnologia** na **Ilum - Escola de Ciência**, integrada pelo Centro Nacional de Pesquisa em Energia e Materiais.

---

## 📄 Sobre o Projeto
A emergência climática global aponta para a necessidade de pensar em alternativas de consumo energético. O dissulfeto de molibdênio ($\mathrm{MoS_2}$) é um material promissor na produção de hidrogênio verde, com potencial aplicação em células combustíveis, sem emissão de $\mathrm{CO_2}$. Este projeto é dedicado à investigação de materiais hierarquicamente estruturados em esferas ocas de carbono (HCS), como catalisadores para a produção e o armazenamento de energia. O objetivo é aplicá-los em experimentos de eletrocatálise da água, na reação de evolução de hidrogênio (HER) e captura do hidrogênio gerado no interior das nanoesferas, solucionando duas etapas fundamentais da cadeia logística. Uma revisão bibliográfica foi realizada, a fim de definir o caminho mais oportuno. A metodologia consistiu em sintetizar as HCS por modelagem dura de sub-micropartículas de sílica $\mathrm{SiO_2}$. Esse núcleo foi decorado com nanoflocos de $\mathrm{MoS_2}$ para interagir com o hidrogênio. A polidopamina, um polímero bioinspirado, foi usada como fonte de carbono para formar as HCS. Sobre as nanoestruturas foram sintetizadas nanofolhas de $\mathrm{MoS_2}$ para produção de hidrogênio verde. Os nanocompósitos foram tratados quimicamente para remover o núcleo de $\mathrm{SiO_2}$, e termicamente para gerar vacâncias no $\mathrm{MoS_2}$. Por fim, os $\mathrm{MoS_2/HCS@MoS_2}$ foram suportados por papel pirolisado, responsável pela condutividade do eletrodo. Caracterizações de alto nível atômico foram realizadas para compreensão da estrutura cristalina, porosidade, composição, tamanho e morfologia do nanomaterial. Ensaios de voltametria de varredura linear foram aplicados para analisar o sobrepotencial da reação e voltametria cíclica para estimar a área eletroquimicamente ativa. Análise gravimétrica e de isotermas foram feitas para inferir sobre a adsorção/dessorção de $\mathrm{H_2}$. Os resultados mostraram êxito nas sínteses de nanomateriais heteroestruturados, as quais um dos eletrodos apresentou sobrepotencial de 235 mV e inclinação de tafel inferior a 40 mV/dec. Além disso, os resultados fornecem novos caminhos a serem explorados em direção a uma economia de hidrogênio, promovendo um impacto social, econômico e ambiental positivo diante das tecnologias existentes.

🔍 **Objetivo**:
Desenvolver eletrocatalisadores heteroestruturados em arquiteturas esféricas ocas para a quebra da molécula da água, visando a produção e armazenamento de hidrogênio verde.

🔬 **Caracterizações**

- Microscopia de força atômica (AFM)
- Isotermas de adorsão e dessorção de nitrogênio (BET)
- Espalhamento dinâmico de luz (DLS)
- Difração de raios X (DRX)
- Ensaio eletroquímico
- Espectroscopia de infravermelho por transformada de Fourier (FTIR)
- Microscopia eletrônica de varredura (MEV)
- Raman
- Análise termogravimétrica (TGA)
- Espectroscopia de fotoelétrons excitados por raios X (XPS)

## ⚙️ Ferramentas Utilizadas
---

## 📊 Estrutura do Repositório

📂 [FINAL_PROJECT_GREEN_HYDROGEN/](https://github.com/raphaella220046/FINAL_PROJECT_GREEN_HYDROGEN/tree/main) <br>
├── 📁 [AFM/](https://github.com/raphaella220046/FINAL_PROJECT_GREEN_HYDROGEN/tree/main/AFM) <br>
├── 📁 [BET/](https://github.com/raphaella220046/FINAL_PROJECT_GREEN_HYDROGEN/tree/main/BET) <br>
├── 📁 [DLS/](https://github.com/raphaella220046/FINAL_PROJECT_GREEN_HYDROGEN/tree/main/DLS) <br>
├── 📁 [DLS_MEV/](https://github.com/raphaella220046/FINAL_PROJECT_GREEN_HYDROGEN/tree/main/DLS_MEV) <br>
├── 📁 [DRX/](https://github.com/raphaella220046/FINAL_PROJECT_GREEN_HYDROGEN/tree/main/DRX) <br>
├── 📁 [ENSAIO ELETROQUÍMICO/](https://github.com/raphaella220046/FINAL_PROJECT_GREEN_HYDROGEN/tree/main/ENSAIO%20ELETROQU%C3%8DMICO) <br>
├── 📁 [FTIR/](https://github.com/raphaella220046/FINAL_PROJECT_GREEN_HYDROGEN/tree/main/FTIR) <br>
├── 📁 [MEV/](https://github.com/raphaella220046/FINAL_PROJECT_GREEN_HYDROGEN/tree/main/MEV) <br>
├── 📁 [RAMAN/](https://github.com/raphaella220046/FINAL_PROJECT_GREEN_HYDROGEN/tree/main/RAMAN) <br>
├── 📁 [TGA/](https://github.com/raphaella220046/FINAL_PROJECT_GREEN_HYDROGEN/tree/main/TGA) <br>
├── 📁 [XPS/](https://github.com/raphaella220046/FINAL_PROJECT_GREEN_HYDROGEN/tree/main/XPS) <br>
└── 📄 [README.md](https://github.com/raphaella220046/FINAL_PROJECT_GREEN_HYDROGEN/tree/main/README.md) <br>

File: BET/MoS2-1_20h BM/MoS2-1_20h BM.txt
Relative Pressure (P/Po)	Absolute Pressure (mmHg)	Quantity Adsorbed (cm³/g STP)
		
0,067232816	47,77626419	6,913159522
0,079644336	56,5971756	7,086492171
0,119959168	85,24674225	7,544269853
0,139802975	99,35042572	7,782015093
0,159949425	113,6685944	7,983689051
0,199989994	142,1264954	8,419583039
0,299247312	212,6698914	9,500707019
0,35058039	249,1565704	10,10521378
0,450403029	320,1068726	11,22978526
0,549429777	390,4944458	12,59685737
0,736129984	523,2034912	17,3392764
0,837448009	595,2397461	23,29514678
0,901919369	641,0910645	31,99627267
0,93831114	666,999939	42,68713973
0,961841472	683,7759399	56,70673108
0,975549868	693,5714111	72,97763771
0,982567449	698,611084	86,61061184
0,98621319	701,2539063	96,88173785
0,972535037	691,5493774	92,50413119
0,962671812	684,5782471	83,25024365
0,939648787	668,2888184	60,5515165
0,895791754	637,1629639	38,26893077
0,834124929	593,3370361	26,19586131
0,734734443	522,6593018	18,59498511
0,534088793	379,940155	12,80732448
0,331911203	236,122345	10,03577201
		
0,119953648	85,33880615	7,687819845
