Repository: Raphaella-Tamyres/FINAL_PROJECT_GREEN_HYDROGEN

# ESFERAS OCAS HÍBRIDAS DE CARBONO E DISSULFETO DE MOLIBDÊNIO SUPORTADAS POR PAPEL PIROLISADO PARA ATIVIDADE CATALÍTICA EM PRODUÇÃO E ARMAZENAMENTO DE HIDROGÊNIO VERDE
**Projeto Final** do curso de **Bacharelado em Ciência e Tecnologia** na **Ilum - Escola de Ciência**, integrada pelo Centro Nacional de Pesquisa em Energia e Materiais.

---

## 📄 Sobre o Projeto
A emergência climática global aponta para a necessidade de pensar em alternativas de consumo energético. O dissulfeto de molibdênio ($\mathrm{MoS_2}$) é um material promissor na produção de hidrogênio verde, com potencial aplicação em células combustíveis, sem emissão de $\mathrm{CO_2}$. Este projeto é dedicado à investigação de materiais hierarquicamente estruturados em esferas ocas de carbono (HCS), como catalisadores para a produção e o armazenamento de energia. O objetivo é aplicá-los em experimentos de eletrocatálise da água, na reação de evolução de hidrogênio (HER) e captura do hidrogênio gerado no interior das nanoesferas, solucionando duas etapas fundamentais da cadeia logística. Uma revisão bibliográfica foi realizada, a fim de definir o caminho mais oportuno. A metodologia consistiu em sintetizar as HCS por modelagem dura de sub-micropartículas de sílica $\mathrm{SiO_2}$. Esse núcleo foi decorado com nanoflocos de $\mathrm{MoS_2}$ para interagir com o hidrogênio. A polidopamina, um polímero bioinspirado, foi usada como fonte de carbono para formar as HCS. Sobre as nanoestruturas foram sintetizadas nanofolhas de $\mathrm{MoS_2}$ para produção de hidrogênio verde. Os nanocompósitos foram tratados quimicamente para remover o núcleo de $\mathrm{SiO_2}$, e termicamente para gerar vacâncias no $\mathrm{MoS_2}$. Por fim, os $\mathrm{MoS_2/HCS@MoS_2}$ foram suportados por papel pirolisado, responsável pela condutividade do eletrodo. Caracterizações de alto nível atômico foram realizadas para compreensão da estrutura cristalina, porosidade, composição, tamanho e morfologia do nanomaterial. Ensaios de voltametria de varredura linear foram aplicados para analisar o sobrepotencial da reação e voltametria cíclica para estimar a área eletroquimicamente ativa. Análise gravimétrica e de isotermas foram feitas para inferir sobre a adsorção/dessorção de $\mathrm{H_2}$. Os resultados mostraram êxito nas sínteses de nanomateriais heteroestruturados, as quais um dos eletrodos apresentou sobrepotencial de 235 mV e inclinação de tafel inferior a 40 mV/dec. Além disso, os resultados fornecem novos caminhos a serem explorados em direção a uma economia de hidrogênio, promovendo um impacto social, econômico e ambiental positivo diante das tecnologias existentes.

🔍 **Objetivo**:
Desenvolver eletrocatalisadores heteroestruturados em arquiteturas esféricas ocas para a quebra da molécula da água, visando a produção e armazenamento de hidrogênio verde.

🔬 **Caracterizações**

- Microscopia de força atômica (AFM)
- Isotermas de adorsão e dessorção de nitrogênio (BET)
- Espalhamento dinâmico de luz (DLS)
- Difração de raios X (DRX)
- Ensaio eletroquímico
- Espectroscopia de infravermelho por transformada de Fourier (FTIR)
- Microscopia eletrônica de varredura (MEV)
- Raman
- Análise termogravimétrica (TGA)
- Espectroscopia de fotoelétrons excitados por raios X (XPS)

## ⚙️ Ferramentas Utilizadas
---

## 📊 Estrutura do Repositório

📂 [FINAL_PROJECT_GREEN_HYDROGEN/](https://github.com/raphaella220046/FINAL_PROJECT_GREEN_HYDROGEN/tree/main) <br>
├── 📁 [AFM/](https://github.com/raphaella220046/FINAL_PROJECT_GREEN_HYDROGEN/tree/main/AFM) <br>
├── 📁 [BET/](https://github.com/raphaella220046/FINAL_PROJECT_GREEN_HYDROGEN/tree/main/BET) <br>
├── 📁 [DLS/](https://github.com/raphaella220046/FINAL_PROJECT_GREEN_HYDROGEN/tree/main/DLS) <br>
├── 📁 [DLS_MEV/](https://github.com/raphaella220046/FINAL_PROJECT_GREEN_HYDROGEN/tree/main/DLS_MEV) <br>
├── 📁 [DRX/](https://github.com/raphaella220046/FINAL_PROJECT_GREEN_HYDROGEN/tree/main/DRX) <br>
├── 📁 [ENSAIO ELETROQUÍMICO/](https://github.com/raphaella220046/FINAL_PROJECT_GREEN_HYDROGEN/tree/main/ENSAIO%20ELETROQU%C3%8DMICO) <br>
├── 📁 [FTIR/](https://github.com/raphaella220046/FINAL_PROJECT_GREEN_HYDROGEN/tree/main/FTIR) <br>
├── 📁 [MEV/](https://github.com/raphaella220046/FINAL_PROJECT_GREEN_HYDROGEN/tree/main/MEV) <br>
├── 📁 [RAMAN/](https://github.com/raphaella220046/FINAL_PROJECT_GREEN_HYDROGEN/tree/main/RAMAN) <br>
├── 📁 [TGA/](https://github.com/raphaella220046/FINAL_PROJECT_GREEN_HYDROGEN/tree/main/TGA) <br>
├── 📁 [XPS/](https://github.com/raphaella220046/FINAL_PROJECT_GREEN_HYDROGEN/tree/main/XPS) <br>
└── 📄 [README.md](https://github.com/raphaella220046/FINAL_PROJECT_GREEN_HYDROGEN/tree/main/README.md) <br>

File: BET/MoS2-2_5h BM/MoS2-2_5h BM.txt
Relative Pressure (P/Po)	Absolute Pressure (mmHg)	Quantity Adsorbed (cm³/g STP)
		
0,061392008	43,82338715	3,949598409
0,079867906	57,0120163	4,080201475
0,120283947	85,8621521	4,288604875
0,139984624	99,92506409	4,364118162
0,159904362	114,1443481	4,449891126
0,199800293	142,6232147	4,630128531
0,299737751	213,9614563	5,143848471
0,350432675	250,1489563	5,437635508
0,450347967	321,4713745	5,961486829
0,550058861	392,6478882	6,506671211
0,733124863	523,3256836	8,647499521
0,838866947	598,8074341	11,7244395
0,90387266	645,2103882	16,18207746
0,940014734	671,0096436	21,31636146
0,963231952	687,5827637	27,87100865
0,977272634	697,6054077	34,96896853
0,984401864	702,694458	41,33001315
0,98717125	704,6713257	44,96131296
0,970507565	692,7763062	41,63435024
0,956430202	682,727478	35,21440624
0,93532664	667,663147	27,19069292
0,901852288	643,7681885	19,73691918
0,843877732	602,3842773	13,76842071
0,728482856	520,012085	9,309100009
0,550664271	393,0800476	6,884614943
0,330642369	236,0220642	5,502672646
0,137645376	98,25524139	4,461516288
