Repository: Raphaella-Tamyres/FINAL_PROJECT_GREEN_HYDROGEN

# ESFERAS OCAS HÍBRIDAS DE CARBONO E DISSULFETO DE MOLIBDÊNIO SUPORTADAS POR PAPEL PIROLISADO PARA ATIVIDADE CATALÍTICA EM PRODUÇÃO E ARMAZENAMENTO DE HIDROGÊNIO VERDE
**Projeto Final** do curso de **Bacharelado em Ciência e Tecnologia** na **Ilum - Escola de Ciência**, integrada pelo Centro Nacional de Pesquisa em Energia e Materiais.

---

## 📄 Sobre o Projeto
A emergência climática global aponta para a necessidade de pensar em alternativas de consumo energético. O dissulfeto de molibdênio ($\mathrm{MoS_2}$) é um material promissor na produção de hidrogênio verde, com potencial aplicação em células combustíveis, sem emissão de $\mathrm{CO_2}$. Este projeto é dedicado à investigação de materiais hierarquicamente estruturados em esferas ocas de carbono (HCS), como catalisadores para a produção e o armazenamento de energia. O objetivo é aplicá-los em experimentos de eletrocatálise da água, na reação de evolução de hidrogênio (HER) e captura do hidrogênio gerado no interior das nanoesferas, solucionando duas etapas fundamentais da cadeia logística. Uma revisão bibliográfica foi realizada, a fim de definir o caminho mais oportuno. A metodologia consistiu em sintetizar as HCS por modelagem dura de sub-micropartículas de sílica $\mathrm{SiO_2}$. Esse núcleo foi decorado com nanoflocos de $\mathrm{MoS_2}$ para interagir com o hidrogênio. A polidopamina, um polímero bioinspirado, foi usada como fonte de carbono para formar as HCS. Sobre as nanoestruturas foram sintetizadas nanofolhas de $\mathrm{MoS_2}$ para produção de hidrogênio verde. Os nanocompósitos foram tratados quimicamente para remover o núcleo de $\mathrm{SiO_2}$, e termicamente para gerar vacâncias no $\mathrm{MoS_2}$. Por fim, os $\mathrm{MoS_2/HCS@MoS_2}$ foram suportados por papel pirolisado, responsável pela condutividade do eletrodo. Caracterizações de alto nível atômico foram realizadas para compreensão da estrutura cristalina, porosidade, composição, tamanho e morfologia do nanomaterial. Ensaios de voltametria de varredura linear foram aplicados para analisar o sobrepotencial da reação e voltametria cíclica para estimar a área eletroquimicamente ativa. Análise gravimétrica e de isotermas foram feitas para inferir sobre a adsorção/dessorção de $\mathrm{H_2}$. Os resultados mostraram êxito nas sínteses de nanomateriais heteroestruturados, as quais um dos eletrodos apresentou sobrepotencial de 235 mV e inclinação de tafel inferior a 40 mV/dec. Além disso, os resultados fornecem novos caminhos a serem explorados em direção a uma economia de hidrogênio, promovendo um impacto social, econômico e ambiental positivo diante das tecnologias existentes.

🔍 **Objetivo**:
Desenvolver eletrocatalisadores heteroestruturados em arquiteturas esféricas ocas para a quebra da molécula da água, visando a produção e armazenamento de hidrogênio verde.

🔬 **Caracterizações**

- Microscopia de força atômica (AFM)
- Isotermas de adorsão e dessorção de nitrogênio (BET)
- Espalhamento dinâmico de luz (DLS)
- Difração de raios X (DRX)
- Ensaio eletroquímico
- Espectroscopia de infravermelho por transformada de Fourier (FTIR)
- Microscopia eletrônica de varredura (MEV)
- Raman
- Análise termogravimétrica (TGA)
- Espectroscopia de fotoelétrons excitados por raios X (XPS)

## ⚙️ Ferramentas Utilizadas
---

## 📊 Estrutura do Repositório

📂 [FINAL_PROJECT_GREEN_HYDROGEN/](https://github.com/raphaella220046/FINAL_PROJECT_GREEN_HYDROGEN/tree/main) <br>
├── 📁 [AFM/](https://github.com/raphaella220046/FINAL_PROJECT_GREEN_HYDROGEN/tree/main/AFM) <br>
├── 📁 [BET/](https://github.com/raphaella220046/FINAL_PROJECT_GREEN_HYDROGEN/tree/main/BET) <br>
├── 📁 [DLS/](https://github.com/raphaella220046/FINAL_PROJECT_GREEN_HYDROGEN/tree/main/DLS) <br>
├── 📁 [DLS_MEV/](https://github.com/raphaella220046/FINAL_PROJECT_GREEN_HYDROGEN/tree/main/DLS_MEV) <br>
├── 📁 [DRX/](https://github.com/raphaella220046/FINAL_PROJECT_GREEN_HYDROGEN/tree/main/DRX) <br>
├── 📁 [ENSAIO ELETROQUÍMICO/](https://github.com/raphaella220046/FINAL_PROJECT_GREEN_HYDROGEN/tree/main/ENSAIO%20ELETROQU%C3%8DMICO) <br>
├── 📁 [FTIR/](https://github.com/raphaella220046/FINAL_PROJECT_GREEN_HYDROGEN/tree/main/FTIR) <br>
├── 📁 [MEV/](https://github.com/raphaella220046/FINAL_PROJECT_GREEN_HYDROGEN/tree/main/MEV) <br>
├── 📁 [RAMAN/](https://github.com/raphaella220046/FINAL_PROJECT_GREEN_HYDROGEN/tree/main/RAMAN) <br>
├── 📁 [TGA/](https://github.com/raphaella220046/FINAL_PROJECT_GREEN_HYDROGEN/tree/main/TGA) <br>
├── 📁 [XPS/](https://github.com/raphaella220046/FINAL_PROJECT_GREEN_HYDROGEN/tree/main/XPS) <br>
└── 📄 [README.md](https://github.com/raphaella220046/FINAL_PROJECT_GREEN_HYDROGEN/tree/main/README.md) <br>

File: BET/MoS2-NS (amonio)/MoS2-NS amonio.txt
Relative Pressure (P/Po)	Absolute Pressure (mmHg)	Quantity Adsorbed (cm³/g STP)
		
0,064960694	46,19178772	9,562061765
0,07955981	56,57282257	9,925096164
0,11987045	85,23662567	10,70278904
0,139892189	99,47354126	11,03871805
0,159907877	113,7061539	11,38146423
0,199530301	141,8805847	12,04282214
0,298885566	212,5294189	13,74109254
0,350722986	249,3896027	14,6505954
0,449964885	319,9578247	16,5077026
0,549463967	390,7089233	18,90264493
0,73615601	523,4605713	26,74692439
0,839571071	596,9962158	34,77005844
0,905795153	644,0863647	43,11644709
0,940813897	668,9872437	50,28606012
0,964166507	685,5926514	57,75118849
0,977064635	694,7641602	64,60065126
0,984579173	700,1075439	70,75465401
0,9867666	701,6629639	73,6627659
0,970603211	690,1696167	70,11544012
0,955259378	679,2590332	64,01050765
0,933592745	663,852478	56,55389416
0,903793045	642,6627197	49,00714664
0,83909211	596,6556396	39,2473934
0,745568538	530,1535645	31,27381864
0,538646873	383,0171814	21,95900255
0,337712414	240,1381378	14,61095624
0,146734572	104,338974	11,20600568
