Repository: Raphaella-Tamyres/FINAL_PROJECT_GREEN_HYDROGEN

# ESFERAS OCAS HÍBRIDAS DE CARBONO E DISSULFETO DE MOLIBDÊNIO SUPORTADAS POR PAPEL PIROLISADO PARA ATIVIDADE CATALÍTICA EM PRODUÇÃO E ARMAZENAMENTO DE HIDROGÊNIO VERDE
**Projeto Final** do curso de **Bacharelado em Ciência e Tecnologia** na **Ilum - Escola de Ciência**, integrada pelo Centro Nacional de Pesquisa em Energia e Materiais.

---

## 📄 Sobre o Projeto
A emergência climática global aponta para a necessidade de pensar em alternativas de consumo energético. O dissulfeto de molibdênio ($\mathrm{MoS_2}$) é um material promissor na produção de hidrogênio verde, com potencial aplicação em células combustíveis, sem emissão de $\mathrm{CO_2}$. Este projeto é dedicado à investigação de materiais hierarquicamente estruturados em esferas ocas de carbono (HCS), como catalisadores para a produção e o armazenamento de energia. O objetivo é aplicá-los em experimentos de eletrocatálise da água, na reação de evolução de hidrogênio (HER) e captura do hidrogênio gerado no interior das nanoesferas, solucionando duas etapas fundamentais da cadeia logística. Uma revisão bibliográfica foi realizada, a fim de definir o caminho mais oportuno. A metodologia consistiu em sintetizar as HCS por modelagem dura de sub-micropartículas de sílica $\mathrm{SiO_2}$. Esse núcleo foi decorado com nanoflocos de $\mathrm{MoS_2}$ para interagir com o hidrogênio. A polidopamina, um polímero bioinspirado, foi usada como fonte de carbono para formar as HCS. Sobre as nanoestruturas foram sintetizadas nanofolhas de $\mathrm{MoS_2}$ para produção de hidrogênio verde. Os nanocompósitos foram tratados quimicamente para remover o núcleo de $\mathrm{SiO_2}$, e termicamente para gerar vacâncias no $\mathrm{MoS_2}$. Por fim, os $\mathrm{MoS_2/HCS@MoS_2}$ foram suportados por papel pirolisado, responsável pela condutividade do eletrodo. Caracterizações de alto nível atômico foram realizadas para compreensão da estrutura cristalina, porosidade, composição, tamanho e morfologia do nanomaterial. Ensaios de voltametria de varredura linear foram aplicados para analisar o sobrepotencial da reação e voltametria cíclica para estimar a área eletroquimicamente ativa. Análise gravimétrica e de isotermas foram feitas para inferir sobre a adsorção/dessorção de $\mathrm{H_2}$. Os resultados mostraram êxito nas sínteses de nanomateriais heteroestruturados, as quais um dos eletrodos apresentou sobrepotencial de 235 mV e inclinação de tafel inferior a 40 mV/dec. Além disso, os resultados fornecem novos caminhos a serem explorados em direção a uma economia de hidrogênio, promovendo um impacto social, econômico e ambiental positivo diante das tecnologias existentes.

🔍 **Objetivo**:
Desenvolver eletrocatalisadores heteroestruturados em arquiteturas esféricas ocas para a quebra da molécula da água, visando a produção e armazenamento de hidrogênio verde.

🔬 **Caracterizações**

- Microscopia de força atômica (AFM)
- Isotermas de adorsão e dessorção de nitrogênio (BET)
- Espalhamento dinâmico de luz (DLS)
- Difração de raios X (DRX)
- Ensaio eletroquímico
- Espectroscopia de infravermelho por transformada de Fourier (FTIR)
- Microscopia eletrônica de varredura (MEV)
- Raman
- Análise termogravimétrica (TGA)
- Espectroscopia de fotoelétrons excitados por raios X (XPS)

## ⚙️ Ferramentas Utilizadas
---

## 📊 Estrutura do Repositório

📂 [FINAL_PROJECT_GREEN_HYDROGEN/](https://github.com/raphaella220046/FINAL_PROJECT_GREEN_HYDROGEN/tree/main) <br>
├── 📁 [AFM/](https://github.com/raphaella220046/FINAL_PROJECT_GREEN_HYDROGEN/tree/main/AFM) <br>
├── 📁 [BET/](https://github.com/raphaella220046/FINAL_PROJECT_GREEN_HYDROGEN/tree/main/BET) <br>
├── 📁 [DLS/](https://github.com/raphaella220046/FINAL_PROJECT_GREEN_HYDROGEN/tree/main/DLS) <br>
├── 📁 [DLS_MEV/](https://github.com/raphaella220046/FINAL_PROJECT_GREEN_HYDROGEN/tree/main/DLS_MEV) <br>
├── 📁 [DRX/](https://github.com/raphaella220046/FINAL_PROJECT_GREEN_HYDROGEN/tree/main/DRX) <br>
├── 📁 [ENSAIO ELETROQUÍMICO/](https://github.com/raphaella220046/FINAL_PROJECT_GREEN_HYDROGEN/tree/main/ENSAIO%20ELETROQU%C3%8DMICO) <br>
├── 📁 [FTIR/](https://github.com/raphaella220046/FINAL_PROJECT_GREEN_HYDROGEN/tree/main/FTIR) <br>
├── 📁 [MEV/](https://github.com/raphaella220046/FINAL_PROJECT_GREEN_HYDROGEN/tree/main/MEV) <br>
├── 📁 [RAMAN/](https://github.com/raphaella220046/FINAL_PROJECT_GREEN_HYDROGEN/tree/main/RAMAN) <br>
├── 📁 [TGA/](https://github.com/raphaella220046/FINAL_PROJECT_GREEN_HYDROGEN/tree/main/TGA) <br>
├── 📁 [XPS/](https://github.com/raphaella220046/FINAL_PROJECT_GREEN_HYDROGEN/tree/main/XPS) <br>
└── 📄 [README.md](https://github.com/raphaella220046/FINAL_PROJECT_GREEN_HYDROGEN/tree/main/README.md) <br>

File: BET/MoS2-NS (sodio)/MoS2-NS sodio.txt
Relative Pressure (P/Po)	Absolute Pressure (mmHg)	Quantity Adsorbed (cm³/g STP)
		
0,058601099	41,63503265	22,30341683
0,077477307	55,04505157	23,51055895
0,119013052	84,55177307	25,79534564
0,139836991	99,34381104	26,85328399
0,159816017	113,5341568	27,84138031
0,199155893	141,4773407	29,74082867
0,294146539	208,9497375	34,3253798
0,351228913	249,4915466	37,24254511
0,449654652	319,3933716	42,79458681
0,548977774	389,9237366	49,37646027
0,74966952	532,4196777	68,4846704
0,83850217	595,4662476	81,48537443
0,902511393	640,8765259	95,4181063
0,939088285	666,7970581	108,8051251
0,962620574	683,4568481	122,7602866
0,9751654	692,3187256	134,4695762
		
0,981812905	697,0280762	143,9531075
0,985764019	699,8331299	151,0358646
0,973315403	690,9953613	148,3650552
0,963214174	683,8240967	142,815916
0,941631001	668,5013428	128,6785094
0,906866814	643,8208618	111,1583867
0,829922125	589,1947632	90,45463296
0,743542664	527,8705444	78,42064794
0,542654897	385,2523193	61,97842396
0,337938805	239,916214	37,69076884
0,137551568	97,65333557	27,55589279
