Repository: Raphaella-Tamyres/FINAL_PROJECT_GREEN_HYDROGEN

# ESFERAS OCAS HÍBRIDAS DE CARBONO E DISSULFETO DE MOLIBDÊNIO SUPORTADAS POR PAPEL PIROLISADO PARA ATIVIDADE CATALÍTICA EM PRODUÇÃO E ARMAZENAMENTO DE HIDROGÊNIO VERDE
**Projeto Final** do curso de **Bacharelado em Ciência e Tecnologia** na **Ilum - Escola de Ciência**, integrada pelo Centro Nacional de Pesquisa em Energia e Materiais.

---

## 📄 Sobre o Projeto
A emergência climática global aponta para a necessidade de pensar em alternativas de consumo energético. O dissulfeto de molibdênio ($\mathrm{MoS_2}$) é um material promissor na produção de hidrogênio verde, com potencial aplicação em células combustíveis, sem emissão de $\mathrm{CO_2}$. Este projeto é dedicado à investigação de materiais hierarquicamente estruturados em esferas ocas de carbono (HCS), como catalisadores para a produção e o armazenamento de energia. O objetivo é aplicá-los em experimentos de eletrocatálise da água, na reação de evolução de hidrogênio (HER) e captura do hidrogênio gerado no interior das nanoesferas, solucionando duas etapas fundamentais da cadeia logística. Uma revisão bibliográfica foi realizada, a fim de definir o caminho mais oportuno. A metodologia consistiu em sintetizar as HCS por modelagem dura de sub-micropartículas de sílica $\mathrm{SiO_2}$. Esse núcleo foi decorado com nanoflocos de $\mathrm{MoS_2}$ para interagir com o hidrogênio. A polidopamina, um polímero bioinspirado, foi usada como fonte de carbono para formar as HCS. Sobre as nanoestruturas foram sintetizadas nanofolhas de $\mathrm{MoS_2}$ para produção de hidrogênio verde. Os nanocompósitos foram tratados quimicamente para remover o núcleo de $\mathrm{SiO_2}$, e termicamente para gerar vacâncias no $\mathrm{MoS_2}$. Por fim, os $\mathrm{MoS_2/HCS@MoS_2}$ foram suportados por papel pirolisado, responsável pela condutividade do eletrodo. Caracterizações de alto nível atômico foram realizadas para compreensão da estrutura cristalina, porosidade, composição, tamanho e morfologia do nanomaterial. Ensaios de voltametria de varredura linear foram aplicados para analisar o sobrepotencial da reação e voltametria cíclica para estimar a área eletroquimicamente ativa. Análise gravimétrica e de isotermas foram feitas para inferir sobre a adsorção/dessorção de $\mathrm{H_2}$. Os resultados mostraram êxito nas sínteses de nanomateriais heteroestruturados, as quais um dos eletrodos apresentou sobrepotencial de 235 mV e inclinação de tafel inferior a 40 mV/dec. Além disso, os resultados fornecem novos caminhos a serem explorados em direção a uma economia de hidrogênio, promovendo um impacto social, econômico e ambiental positivo diante das tecnologias existentes.

🔍 **Objetivo**:
Desenvolver eletrocatalisadores heteroestruturados em arquiteturas esféricas ocas para a quebra da molécula da água, visando a produção e armazenamento de hidrogênio verde.

🔬 **Caracterizações**

- Microscopia de força atômica (AFM)
- Isotermas de adorsão e dessorção de nitrogênio (BET)
- Espalhamento dinâmico de luz (DLS)
- Difração de raios X (DRX)
- Ensaio eletroquímico
- Espectroscopia de infravermelho por transformada de Fourier (FTIR)
- Microscopia eletrônica de varredura (MEV)
- Raman
- Análise termogravimétrica (TGA)
- Espectroscopia de fotoelétrons excitados por raios X (XPS)

## ⚙️ Ferramentas Utilizadas
---

## 📊 Estrutura do Repositório

📂 [FINAL_PROJECT_GREEN_HYDROGEN/](https://github.com/raphaella220046/FINAL_PROJECT_GREEN_HYDROGEN/tree/main) <br>
├── 📁 [AFM/](https://github.com/raphaella220046/FINAL_PROJECT_GREEN_HYDROGEN/tree/main/AFM) <br>
├── 📁 [BET/](https://github.com/raphaella220046/FINAL_PROJECT_GREEN_HYDROGEN/tree/main/BET) <br>
├── 📁 [DLS/](https://github.com/raphaella220046/FINAL_PROJECT_GREEN_HYDROGEN/tree/main/DLS) <br>
├── 📁 [DLS_MEV/](https://github.com/raphaella220046/FINAL_PROJECT_GREEN_HYDROGEN/tree/main/DLS_MEV) <br>
├── 📁 [DRX/](https://github.com/raphaella220046/FINAL_PROJECT_GREEN_HYDROGEN/tree/main/DRX) <br>
├── 📁 [ENSAIO ELETROQUÍMICO/](https://github.com/raphaella220046/FINAL_PROJECT_GREEN_HYDROGEN/tree/main/ENSAIO%20ELETROQU%C3%8DMICO) <br>
├── 📁 [FTIR/](https://github.com/raphaella220046/FINAL_PROJECT_GREEN_HYDROGEN/tree/main/FTIR) <br>
├── 📁 [MEV/](https://github.com/raphaella220046/FINAL_PROJECT_GREEN_HYDROGEN/tree/main/MEV) <br>
├── 📁 [RAMAN/](https://github.com/raphaella220046/FINAL_PROJECT_GREEN_HYDROGEN/tree/main/RAMAN) <br>
├── 📁 [TGA/](https://github.com/raphaella220046/FINAL_PROJECT_GREEN_HYDROGEN/tree/main/TGA) <br>
├── 📁 [XPS/](https://github.com/raphaella220046/FINAL_PROJECT_GREEN_HYDROGEN/tree/main/XPS) <br>
└── 📄 [README.md](https://github.com/raphaella220046/FINAL_PROJECT_GREEN_HYDROGEN/tree/main/README.md) <br>

File: BET/MoS2_UP/MoS2-UP.txt
Relative Pressure (P/Po)	Absolute Pressure (mmHg)	Quantity Adsorbed (cm³/g STP)
		
0,067190372	47,71054459	1,524519192
0,079987781	56,79772949	1,577664869
0,119893717	85,13414001	1,742561275
0,139973083	99,39209747	1,78870135
0,159976141	113,595871	1,835454142
0,199793458	141,8693542	1,920161113
0,30021359	213,1756897	2,055641991
0,350361726	248,7848816	2,118542306
0,450137107	319,6333923	2,271121191
0,550088697	390,6070251	2,479124584
0,74053546	525,8394775	3,458847042
0,839722134	596,2699585	4,907172895
0,904650973	642,3746338	7,146968419
0,940036799	667,5014038	9,762002728
0,963684224	684,2929688	13,29818844
0,977066091	693,795166	17,18671678
0,984524433	699,0911865	20,85676266
0,986742768	700,6663818	22,63262996
0,96872387	687,871521	18,89071538
0,950198866	674,7172852	13,97171818
0,924963589	656,7982178	10,0582301
0,906885554	643,9613647	8,347711688
0,84091846	597,1194458	5,479369556
0,721947452	512,6405029	3,646092805
0,548573434	389,5310669	2,744390734
0,329555769	234,0109863	2,272721374
0,141034341	100,1456757	1,953887933
