Repository: Raphaella-Tamyres/FINAL_PROJECT_GREEN_HYDROGEN

# ESFERAS OCAS HÍBRIDAS DE CARBONO E DISSULFETO DE MOLIBDÊNIO SUPORTADAS POR PAPEL PIROLISADO PARA ATIVIDADE CATALÍTICA EM PRODUÇÃO E ARMAZENAMENTO DE HIDROGÊNIO VERDE
**Projeto Final** do curso de **Bacharelado em Ciência e Tecnologia** na **Ilum - Escola de Ciência**, integrada pelo Centro Nacional de Pesquisa em Energia e Materiais.

---

## 📄 Sobre o Projeto
A emergência climática global aponta para a necessidade de pensar em alternativas de consumo energético. O dissulfeto de molibdênio ($\mathrm{MoS_2}$) é um material promissor na produção de hidrogênio verde, com potencial aplicação em células combustíveis, sem emissão de $\mathrm{CO_2}$. Este projeto é dedicado à investigação de materiais hierarquicamente estruturados em esferas ocas de carbono (HCS), como catalisadores para a produção e o armazenamento de energia. O objetivo é aplicá-los em experimentos de eletrocatálise da água, na reação de evolução de hidrogênio (HER) e captura do hidrogênio gerado no interior das nanoesferas, solucionando duas etapas fundamentais da cadeia logística. Uma revisão bibliográfica foi realizada, a fim de definir o caminho mais oportuno. A metodologia consistiu em sintetizar as HCS por modelagem dura de sub-micropartículas de sílica $\mathrm{SiO_2}$. Esse núcleo foi decorado com nanoflocos de $\mathrm{MoS_2}$ para interagir com o hidrogênio. A polidopamina, um polímero bioinspirado, foi usada como fonte de carbono para formar as HCS. Sobre as nanoestruturas foram sintetizadas nanofolhas de $\mathrm{MoS_2}$ para produção de hidrogênio verde. Os nanocompósitos foram tratados quimicamente para remover o núcleo de $\mathrm{SiO_2}$, e termicamente para gerar vacâncias no $\mathrm{MoS_2}$. Por fim, os $\mathrm{MoS_2/HCS@MoS_2}$ foram suportados por papel pirolisado, responsável pela condutividade do eletrodo. Caracterizações de alto nível atômico foram realizadas para compreensão da estrutura cristalina, porosidade, composição, tamanho e morfologia do nanomaterial. Ensaios de voltametria de varredura linear foram aplicados para analisar o sobrepotencial da reação e voltametria cíclica para estimar a área eletroquimicamente ativa. Análise gravimétrica e de isotermas foram feitas para inferir sobre a adsorção/dessorção de $\mathrm{H_2}$. Os resultados mostraram êxito nas sínteses de nanomateriais heteroestruturados, as quais um dos eletrodos apresentou sobrepotencial de 235 mV e inclinação de tafel inferior a 40 mV/dec. Além disso, os resultados fornecem novos caminhos a serem explorados em direção a uma economia de hidrogênio, promovendo um impacto social, econômico e ambiental positivo diante das tecnologias existentes.

🔍 **Objetivo**:
Desenvolver eletrocatalisadores heteroestruturados em arquiteturas esféricas ocas para a quebra da molécula da água, visando a produção e armazenamento de hidrogênio verde.

🔬 **Caracterizações**

- Microscopia de força atômica (AFM)
- Isotermas de adorsão e dessorção de nitrogênio (BET)
- Espalhamento dinâmico de luz (DLS)
- Difração de raios X (DRX)
- Ensaio eletroquímico
- Espectroscopia de infravermelho por transformada de Fourier (FTIR)
- Microscopia eletrônica de varredura (MEV)
- Raman
- Análise termogravimétrica (TGA)
- Espectroscopia de fotoelétrons excitados por raios X (XPS)

## ⚙️ Ferramentas Utilizadas
---

## 📊 Estrutura do Repositório

📂 [FINAL_PROJECT_GREEN_HYDROGEN/](https://github.com/raphaella220046/FINAL_PROJECT_GREEN_HYDROGEN/tree/main) <br>
├── 📁 [AFM/](https://github.com/raphaella220046/FINAL_PROJECT_GREEN_HYDROGEN/tree/main/AFM) <br>
├── 📁 [BET/](https://github.com/raphaella220046/FINAL_PROJECT_GREEN_HYDROGEN/tree/main/BET) <br>
├── 📁 [DLS/](https://github.com/raphaella220046/FINAL_PROJECT_GREEN_HYDROGEN/tree/main/DLS) <br>
├── 📁 [DLS_MEV/](https://github.com/raphaella220046/FINAL_PROJECT_GREEN_HYDROGEN/tree/main/DLS_MEV) <br>
├── 📁 [DRX/](https://github.com/raphaella220046/FINAL_PROJECT_GREEN_HYDROGEN/tree/main/DRX) <br>
├── 📁 [ENSAIO ELETROQUÍMICO/](https://github.com/raphaella220046/FINAL_PROJECT_GREEN_HYDROGEN/tree/main/ENSAIO%20ELETROQU%C3%8DMICO) <br>
├── 📁 [FTIR/](https://github.com/raphaella220046/FINAL_PROJECT_GREEN_HYDROGEN/tree/main/FTIR) <br>
├── 📁 [MEV/](https://github.com/raphaella220046/FINAL_PROJECT_GREEN_HYDROGEN/tree/main/MEV) <br>
├── 📁 [RAMAN/](https://github.com/raphaella220046/FINAL_PROJECT_GREEN_HYDROGEN/tree/main/RAMAN) <br>
├── 📁 [TGA/](https://github.com/raphaella220046/FINAL_PROJECT_GREEN_HYDROGEN/tree/main/TGA) <br>
├── 📁 [XPS/](https://github.com/raphaella220046/FINAL_PROJECT_GREEN_HYDROGEN/tree/main/XPS) <br>
└── 📄 [README.md](https://github.com/raphaella220046/FINAL_PROJECT_GREEN_HYDROGEN/tree/main/README.md) <br>

File: BET/Pristine/Pristine.txt
Relative Pressure (P/Po)	Absolute Pressure (mmHg)	Quantity Adsorbed (cm³/g STP)
		
0,067213998	47,94326782	1,410796952
0,080002356	57,06511307	1,451956694
0,119959982	85,56660461	1,490068664
0,139959752	99,83229828	1,518360833
0,159944761	114,0874634	1,519978463
0,199797486	142,5141296	1,516493516
0,300212547	214,1394806	1,441781838
0,370774078	264,47052	1,384716371
0,47074181	335,7767944	1,339729894
0,570447404	406,8960876	1,326537263
0,74482901	531,28125	1,658763201
0,839665049	598,927124	2,51473567
0,90469385	645,3117065	4,10912441
0,940114444	670,5769653	6,088772606
0,963867821	687,5200806	8,774268369
0,977062259	696,9315796	11,69276302
0,984529706	702,2580566	14,41070847
0,986478435	703,6480713	15,74787045
0,967462453	690,0841064	13,24869697
0,948879104	676,8287354	9,719474831
0,924258922	659,267334	6,685109803
0,906119843	646,3288574	5,237647368
0,839978228	599,1505127	2,95441283
0,721551135	514,6773071	1,790443622
0,548392598	391,1645508	1,549349809
0,329432488	234,9818573	1,596701613
0,141295845	100,7853241	1,652749849
