Repository: Raphaella-Tamyres/FINAL_PROJECT_GREEN_HYDROGEN

# ESFERAS OCAS HÍBRIDAS DE CARBONO E DISSULFETO DE MOLIBDÊNIO SUPORTADAS POR PAPEL PIROLISADO PARA ATIVIDADE CATALÍTICA EM PRODUÇÃO E ARMAZENAMENTO DE HIDROGÊNIO VERDE
**Projeto Final** do curso de **Bacharelado em Ciência e Tecnologia** na **Ilum - Escola de Ciência**, integrada pelo Centro Nacional de Pesquisa em Energia e Materiais.

---

## 📄 Sobre o Projeto
A emergência climática global aponta para a necessidade de pensar em alternativas de consumo energético. O dissulfeto de molibdênio ($\mathrm{MoS_2}$) é um material promissor na produção de hidrogênio verde, com potencial aplicação em células combustíveis, sem emissão de $\mathrm{CO_2}$. Este projeto é dedicado à investigação de materiais hierarquicamente estruturados em esferas ocas de carbono (HCS), como catalisadores para a produção e o armazenamento de energia. O objetivo é aplicá-los em experimentos de eletrocatálise da água, na reação de evolução de hidrogênio (HER) e captura do hidrogênio gerado no interior das nanoesferas, solucionando duas etapas fundamentais da cadeia logística. Uma revisão bibliográfica foi realizada, a fim de definir o caminho mais oportuno. A metodologia consistiu em sintetizar as HCS por modelagem dura de sub-micropartículas de sílica $\mathrm{SiO_2}$. Esse núcleo foi decorado com nanoflocos de $\mathrm{MoS_2}$ para interagir com o hidrogênio. A polidopamina, um polímero bioinspirado, foi usada como fonte de carbono para formar as HCS. Sobre as nanoestruturas foram sintetizadas nanofolhas de $\mathrm{MoS_2}$ para produção de hidrogênio verde. Os nanocompósitos foram tratados quimicamente para remover o núcleo de $\mathrm{SiO_2}$, e termicamente para gerar vacâncias no $\mathrm{MoS_2}$. Por fim, os $\mathrm{MoS_2/HCS@MoS_2}$ foram suportados por papel pirolisado, responsável pela condutividade do eletrodo. Caracterizações de alto nível atômico foram realizadas para compreensão da estrutura cristalina, porosidade, composição, tamanho e morfologia do nanomaterial. Ensaios de voltametria de varredura linear foram aplicados para analisar o sobrepotencial da reação e voltametria cíclica para estimar a área eletroquimicamente ativa. Análise gravimétrica e de isotermas foram feitas para inferir sobre a adsorção/dessorção de $\mathrm{H_2}$. Os resultados mostraram êxito nas sínteses de nanomateriais heteroestruturados, as quais um dos eletrodos apresentou sobrepotencial de 235 mV e inclinação de tafel inferior a 40 mV/dec. Além disso, os resultados fornecem novos caminhos a serem explorados em direção a uma economia de hidrogênio, promovendo um impacto social, econômico e ambiental positivo diante das tecnologias existentes.

🔍 **Objetivo**:
Desenvolver eletrocatalisadores heteroestruturados em arquiteturas esféricas ocas para a quebra da molécula da água, visando a produção e armazenamento de hidrogênio verde.

🔬 **Caracterizações**

- Microscopia de força atômica (AFM)
- Isotermas de adorsão e dessorção de nitrogênio (BET)
- Espalhamento dinâmico de luz (DLS)
- Difração de raios X (DRX)
- Ensaio eletroquímico
- Espectroscopia de infravermelho por transformada de Fourier (FTIR)
- Microscopia eletrônica de varredura (MEV)
- Raman
- Análise termogravimétrica (TGA)
- Espectroscopia de fotoelétrons excitados por raios X (XPS)

## ⚙️ Ferramentas Utilizadas
---

## 📊 Estrutura do Repositório

📂 [FINAL_PROJECT_GREEN_HYDROGEN/](https://github.com/raphaella220046/FINAL_PROJECT_GREEN_HYDROGEN/tree/main) <br>
├── 📁 [AFM/](https://github.com/raphaella220046/FINAL_PROJECT_GREEN_HYDROGEN/tree/main/AFM) <br>
├── 📁 [BET/](https://github.com/raphaella220046/FINAL_PROJECT_GREEN_HYDROGEN/tree/main/BET) <br>
├── 📁 [DLS/](https://github.com/raphaella220046/FINAL_PROJECT_GREEN_HYDROGEN/tree/main/DLS) <br>
├── 📁 [DLS_MEV/](https://github.com/raphaella220046/FINAL_PROJECT_GREEN_HYDROGEN/tree/main/DLS_MEV) <br>
├── 📁 [DRX/](https://github.com/raphaella220046/FINAL_PROJECT_GREEN_HYDROGEN/tree/main/DRX) <br>
├── 📁 [ENSAIO ELETROQUÍMICO/](https://github.com/raphaella220046/FINAL_PROJECT_GREEN_HYDROGEN/tree/main/ENSAIO%20ELETROQU%C3%8DMICO) <br>
├── 📁 [FTIR/](https://github.com/raphaella220046/FINAL_PROJECT_GREEN_HYDROGEN/tree/main/FTIR) <br>
├── 📁 [MEV/](https://github.com/raphaella220046/FINAL_PROJECT_GREEN_HYDROGEN/tree/main/MEV) <br>
├── 📁 [RAMAN/](https://github.com/raphaella220046/FINAL_PROJECT_GREEN_HYDROGEN/tree/main/RAMAN) <br>
├── 📁 [TGA/](https://github.com/raphaella220046/FINAL_PROJECT_GREEN_HYDROGEN/tree/main/TGA) <br>
├── 📁 [XPS/](https://github.com/raphaella220046/FINAL_PROJECT_GREEN_HYDROGEN/tree/main/XPS) <br>
└── 📄 [README.md](https://github.com/raphaella220046/FINAL_PROJECT_GREEN_HYDROGEN/tree/main/README.md) <br>

File: TGA/HCS@MoS2 (3).csv (part 1 of 3)
#EXPORTTYPE:                 ;DATA ALL                   
#FILE:                       ;HC9@MOS23.ngb-ds3          
#FORMAT:                     ;NETZSCH5                   
#FTYPE:                      ;ASCII                      
#IDENTITY:                   ;HC9@MOS23                  
#DECIMAL:                    ;COMMA                      
#SEPARATOR:                  ;SEMICOLON                  
#MTYPE:                      ;TG                         
#INSTRUMENT:                 ;NETZSCH STA 449F3          
#PROJECT:                    ;-                          
#DATE/TIME:                  ;19/11/2024 09:45:33 (UTC-3)
#CORR. FILE:                 ;Correction.ngb-bs3         
#TEMPCAL:                    ;Cal_08_2024_Ar_5C.ngb-ts3  
#SENSITIVITY:                ;---                        
#LABORATORY:                 ;Proc de NanocerŸmicas      
#OPERATOR:                   ;Danilo Janes               
#REMARK:                     ;                           
#SAMPLE:                     ;HC9@MOS23                  
#SAMPLE MASS /mg:            ;12,2115                    
#MATERIAL:                   ;                           
#REFERENCE:                  ;                           
#REFERENCE MASS /mg:         ;                           
#TYPE OF CRUCIBLE:           ;DTA/TG crucible Al2O3      
#SAMPLE CRUCIBLE MASS /mg:   ;0                          
#REFERENCE CRUCIBLE MASS /mg:;                           
#TG RANGE /mg:               ;35000                      
#TAU-R:                      ;---                        
#CORR. CODE:                 ;020                        
#EXO:                        ;-1                         
#RANGE:                      ;20oC/10,0(K/min)/1000oC    
#SEGMENT:                    ;S1/1                       
#SEG. 1:                     ;20oC/10,0(K/min)/1000oC    

##Temp./oC;Time/min;Mass/%;Gas Flow(purge1)/(ml/min);Gas Flow(protective)/(ml/min)
 25,20800; 0,00000;100,00000;20,00000;20,00000
 25,19709; 0,05050; 99,99587;20,00000;20,00000
 25,18225; 0,10101; 99,99173;20,00000;20,00000
 25,16871; 0,15151; 99,98759;20,00000;20,00000
 25,13637; 0,20201; 99,98430;20,00000;20,00000
 25,13917; 0,25252; 99,97378;20,00000;20,00000
 25,13612; 0,30302; 99,96781;20,00000;20,00000
 25,13604; 0,35352; 99,95069;20,00000;20,00000
 25,15427; 0,40403; 99,95718;20,00000;20,00000
 25,21097; 0,45453; 99,95814;20,00000;20,00000
 25,27029; 0,50503; 99,96418;20,00000;20,00000
 25,33866; 0,55554; 99,94822;20,00000;20,00000
 25,43774; 0,60604; 99,95641;20,00000;20,00000
 25,54514; 0,65654; 99,94652;20,00000;20,00000
 25,67734; 0,70705; 99,93774;20,00000;20,00000
 25,84198; 0,75755; 99,94273;20,00000;20,00000
 25,98560; 0,80805; 99,93432;20,00000;20,00000
 26,16272; 0,85856; 99,93010;20,00000;20,00000
 26,35029; 0,90906; 99,92522;20,00000;20,00000
 26,57446; 0,95956; 99,93586;20,00000;20,00000
 26,79434; 1,01007; 99,92555;20,00000;20,00000
 27,05306; 1,06057; 99,92593;20,00000;20,00000
 27,30916; 1,11107; 99,92231;20,00000;20,00000
 27,58902; 1,16158; 99,90751;20,00000;20,00000
 27,85812; 1,21208; 99,90713;20,00000;20,00000
 28,19508; 1,26258; 99,89489;20,00000;20,00000
 28,49678; 1,31309; 99,89642;20,00000;20,00000
 28,81906; 1,36359; 99,86903;20,00000;20,00000
 29,17218; 1,41409; 99,86853;20,00000;20,00000
 29,54280; 1,46460; 99,85553;20,00000;20,00000
 29,90869; 1,51510; 99,85047;20,00000;20,00000
 30,28800; 1,56560; 99,84751;20,00000;20,00000
 30,68101; 1,61611; 99,84362;20,00000;20,00000
 31,09787; 1,66661; 99,84151;20,00000;20,00000
 31,51474; 1,71711; 99,83868;20,00000;20,00000
 31,93663; 1,76762; 99,83583;20,00000;20,00000
 32,40112; 1,81812; 99,83462;20,00000;20,00000
 32,85728; 1,86862; 99,82606;20,00000;20,00000
 33,32522; 1,91913; 99,81890;20,00000;20,00000
 33,79058; 1,96963; 99,80745;20,00000;20,00000
 34,27231; 2,02013; 99,80751;20,00000;20,00000
 34,78584; 2,07064; 99,79092;20,00000;20,00000
 35,28462; 2,12114; 99,77783;20,00000;20,00000
 35,80291; 2,17164; 99,77941;20,00000;20,00000
 36,29788; 2,22215; 99,77235;20,00000;20,00000
 36,84417; 2,27265; 99,76695;20,00000;20,00000
 37,38315; 2,32315; 99,76389;20,00000;20,00000
 37,90160; 2,37366; 99,75842;20,00000;20,00000
 38,48529; 2,42416; 99,75186;20,00000;20,00000
 39,03345; 2,47466; 99,74007;20,00000;20,00000
 39,59097; 2,52516; 99,73038;20,00000;20,00000
 40,15570; 2,57567; 99,71139;20,00000;20,00000
 40,74579; 2,62617; 99,71435;20,00000;20,00000
 41,32924; 2,67667; 99,70679;20,00000;20,00000
 41,92745; 2,72718; 99,69193;20,00000;20,00000
 42,49982; 2,77768; 99,68130;20,00000;20,00000
 43,09341; 2,82818; 99,67188;20,00000;20,00000
 43,71097; 2,87869; 99,66272;20,00000;20,00000
 44,30892; 2,92919; 99,65049;20,00000;20,00000
 44,91765; 2,97969; 99,62343;20,00000;20,00000
 45,54418; 3,03020; 99,61096;20,00000;20,00000
 46,15533; 3,08070; 99,59433;20,00000;20,00000
 46,75930; 3,13120; 99,57117;20,00000;20,00000
 47,37184; 3,18171; 99,55241;20,00000;20,00000
 48,00551; 3,23221; 99,53485;20,00000;20,00000
 48,61736; 3,28271; 99,50724;20,00000;20,00000
 49,24480; 3,33322; 99,49042;20,00000;20,00000
 49,88124; 3,38372; 99,47291;20,00000;20,00000
 50,49271; 3,43422; 99,45176;20,00000;20,00000
 51,12067; 3,48473; 99,42974;20,00000;20,00000
 51,77074; 3,53523; 99,40391;20,00000;20,00000
 52,37859; 3,58573; 99,38315;20,00000;20,00000
 53,00690; 3,63624; 99,35833;20,00000;20,00000
 53,62917; 3,68674; 99,33544;20,00000;20,00000
 54,25878; 3,73724; 99,30886;20,00000;20,00000
 54,87833; 3,78775; 99,28487;20,00000;20,00000
 55,50235; 3,83825; 99,25824;20,00000;20,00000
 56,12712; 3,88875; 99,22133;20,00000;20,00000
 56,73859; 3,93926; 99,19458;20,00000;20,00000
 57,34547; 3,98976; 99,15667;20,00000;20,00000
 57,96628; 4,04026; 99,13343;20,00000;20,00000
 58,58774; 4,09077; 99,09843;20,00000;20,00000
 59,20463; 4,14127; 99,06993;20,00000;20,00000
 59,80866; 4,19177; 99,03294;20,00000;20,00000
 60,40781; 4,24228; 99,00030;20,00000;20,00000
 61,01733; 4,29278; 98,96454;20,00000;20,00000
 61,62408; 4,34328; 98,92179;20,00000;20,00000
 62,21463; 4,39379; 98,88089;20,00000;20,00000
 62,81383; 4,44429; 98,83856;20,00000;20,00000
 63,40472; 4,49479; 98,78898;20,00000;20,00000
 63,98874; 4,54530; 98,74407;20,00000;20,00000
 64,58500; 4,59580; 98,69827;20,00000;20,00000
 65,18045; 4,64630; 98,66153;20,00000;20,00000
 65,76137; 4,69681; 98,62266;20,00000;20,00000
 66,34952; 4,74731; 98,57699;20,00000;20,00000
 66,92294; 4,79781; 98,54225;20,00000;20,00000
 67,48996; 4,84832; 98,49561;20,00000;20,00000
 68,07788; 4,89882; 98,44909;20,00000;20,00000
 68,64763; 4,94932; 98,40946;20,00000;20,00000
 69,20808; 4,99983; 98,36559;20,00000;20,00000
 69,76238; 5,05033; 98,31751;20,00000;20,00000
 70,32464; 5,10083; 98,26332;20,00000;20,00000
 70,86866; 5,15134; 98,20188;20,00000;20,00000
 71,43171; 5,20184; 98,15751;20,00000;20,00000
 71,98281; 5,25234; 98,11062;20,00000;20,00000
 72,54500; 5,30285; 98,06497;20,00000;20,00000
 73,09043; 5,35335; 98,02606;20,00000;20,00000
 73,60737; 5,40385; 97,98043;20,00000;20,00000
 74,16535; 5,45436; 97,93832;20,00000;20,00000
 74,71190; 5,50486; 97,89156;20,00000;20,00000
 75,24314; 5,55536; 97,83712;20,00000;20,00000
 75,77971; 5,60587; 97,77879;20,00000;20,00000
 76,30389; 5,65637; 97,72913;20,00000;20,00000
 76,82052; 5,70687; 97,67836;20,00000;20,00000
 77,34149; 5,75738; 97,62262;20,00000;20,00000
 77,85941; 5,80788; 97,57112;20,00000;20,00000
 78,39553; 5,85838; 97,51768;20,00000;20,00000
 78,90182; 5,90889; 97,46408;20,00000;20,00000
 79,44446; 5,95939; 97,41100;20,00000;20,00000
 79,94983; 6,00989; 97,35669;20,00000;20,00000
 80,45146; 6,06040; 97,30702;20,00000;20,00000
 80,96683; 6,11090; 97,25824;20,00000;20,00000
 81,48450; 6,16140; 97,19992;20,00000;20,00000
 81,99206; 6,21191; 97,15148;20,00000;20,00000
 82,50309; 6,26241; 97,10198;20,00000;20,00000
 82,99189; 6,31291; 97,05605;20,00000;20,00000
 83,49926; 6,36342; 97,00491;20,00000;20,00000
 84,00373; 6,41392; 96,96239;20,00000;20,00000
 84,49877; 6,46442; 96,90786;20,00000;20,00000
 85,01567; 6,51493; 96,85918;20,00000;20,00000
 85,52491; 6,56543; 96,80489;20,00000;20,00000
 86,03163; 6,61593; 96,75713;20,00000;20,00000
 86,52010; 6,66644; 96,69689;20,00000;20,00000
 87,01896; 6,71694; 96,64726;20,00000;20,00000
 87,50042; 6,76744; 96,59826;20,00000;20,00000
 88,01735; 6,81795; 96,54937;20,00000;20,00000
 88,53041; 6,86845; 96,49740;20,00000;20,00000
 89,01837; 6,91895; 96,43963;20,00000;20,00000
 89,50495; 6,96946; 96,39544;20,00000;20,00000
 90,00363; 7,01996; 96,34689;20,00000;20,00000
 90,50964; 7,07046; 96,29836;20,00000;20,00000
 91,01157; 7,12097; 96,25453;20,00000;20,00000
 91,49792; 7,17147; 96,20613;20,00000;20,00000
 92,01394; 7,22197; 96,15962;20,00000;20,00000
 92,49430; 7,27248; 96,11668;20,00000;20,00000
 93,00357; 7,32298; 96,06789;20,00000;20,00000
 93,50384; 7,37348; 96,02291;20,00000;20,00000
 93,99581; 7,42399; 95,98273;20,00000;20,00000
 94,48766; 7,47449; 95,93308;20,00000;20,00000
 94,99491; 7,52499; 95,88720;20,00000;20,00000
 95,47840; 7,57549; 95,83852;20,00000;20,00000
 95,98857; 7,62600; 95,79567;20,00000;20,00000
 96,49647; 7,67650; 95,74378;20,00000;20,00000
 96,97206; 7,72700; 95,69404;20,00000;20,00000
 97,49226; 7,77751; 95,65240;20,00000;20,00000
 97,97786; 7,82801; 95,60713;20,00000;20,00000
 98,47256; 7,87851; 95,55223;20,00000;20,00000
 98,98458; 7,92902; 95,50914;20,00000;20,00000
 99,47829; 7,97952; 95,45943;20,00000;20,00000
 99,95824; 8,03002; 95,40595;20,00000;20,00000
100,44292; 8,08053; 95,35559;20,00000;20,00000
100,95911; 8,13103; 95,31085;20,00000;20,00000
101,45795; 8,18153; 95,28139;20,00000;20,00000
101,96448; 8,23204; 95,24594;20,00000;20,00000
102,46393; 8,28254; 95,20135;20,00000;20,00000
102,96465; 8,33304; 95,17503;20,00000;20,00000
103,44912; 8,38355; 95,13570;20,00000;20,00000
103,95097; 8,43405; 95,10877;20,00000;20,00000
104,45104; 8,48455; 95,07146;20,00000;20,00000
104,95183; 8,53506; 95,03990;20,00000;20,00000
105,43666; 8,58556; 95,00550;20,00000;20,00000
105,92749; 8,63606; 94,96961;20,00000;20,00000
106,44162; 8,68657; 94,93402;20,00000;20,00000
106,93845; 8,73707; 94,89657;20,00000;20,00000
107,43411; 8,78757; 94,86424;20,00000;20,00000
107,93606; 8,83808; 94,83268;20,00000;20,00000
108,44155; 8,88858; 94,79576;20,00000;20,00000
108,92357; 8,93908; 94,75862;20,00000;20,00000
109,43220; 8,98959; 94,73404;20,00000;20,00000
109,93894; 9,04009; 94,69919;20,00000;20,00000
110,42307; 9,09059; 94,66955;20,00000;20,00000
110,92108; 9,14110; 94,63368;20,00000;20,00000
111,42530; 9,19160; 94,60167;20,00000;20,00000
111,92642; 9,24210; 94,57123;20,00000;20,00000
112,42800; 9,29261; 94,53940;20,00000;20,00000
112,93292; 9,34311; 94,50433;20,00000;20,00000
113,43598; 9,39361; 94,48209;20,00000;20,00000
113,93580; 9,44412; 94,45759;20,00000;20,00000
114,43246; 9,49462; 94,43001;20,00000;20,00000
114,93462; 9,54512; 94,40207;20,00000;20,00000
115,45442; 9,59563; 94,36511;20,00000;20,00000
115,94962; 9,64613; 94,34234;20,00000;20,00000
116,44607; 9,69663; 94,30937;20,00000;20,00000
116,93194; 9,74714; 94,28948;20,00000;20,00000
117,43359; 9,79764; 94,25826;20,00000;20,00000
117,93564; 9,84814; 94,24160;20,00000;20,00000
118,43651; 9,89865; 94,22002;20,00000;20,00000
118,94878; 9,94915; 94,19919;20,00000;20,00000
119,45466; 9,99965; 94,17025;20,00000;20,00000
119,95961;10,05016; 94,15133;20,00000;20,00000
120,45946;10,10066; 94,12914;20,00000;20,00000
120,96871;10,15116; 94,10960;20,00000;20,00000
121,46845;10,20167; 94,08971;20,00000;20,00000
121,96194;10,25217; 94,07450;20,00000;20,00000
122,47635;10,30267; 94,05860;20,00000;20,00000
122,97238;10,35318; 94,03248;20,00000;20,00000
123,48211;10,40368; 94,02598;20,00000;20,00000
123,98471;10,45418; 94,00965;20,00000;20,00000
124,49003;10,50469; 93,99436;20,00000;20,00000
124,99489;10,55519; 93,97499;20,00000;20,00000
125,49420;10,60569; 93,95564;20,00000;20,00000
126,00518;10,65620; 93,93976;20,00000;20,00000
126,51960;10,70670; 93,91930;20,00000;20,00000
127,02288;10,75720; 93,91122;20,00000;20,00000
127,52252;10,80771; 93,89220;20,00000;20,00000
128,02992;10,85821; 93,88238;20,00000;20,00000
128,54435;10,90871; 93,86949;20,00000;20,00000
129,05004;10,95922; 93,85506;20,00000;20,00000
129,56402;11,00972; 93,83795;20,00000;20,00000
130,06659;11,06022; 93,83449;20,00000;20,00000
130,57694;11,11073; 93,83285;20,00000;20,00000
131,07000;11,16123; 93,82353;20,00000;20,00000
131,59332;11,21173; 93,80766;20,00000;20,00000
132,11039;11,26224; 93,79115;20,00000;20,00000
132,62197;11,31274; 93,77915;20,00000;20,00000
133,12389;11,36324; 93,76149;20,00000;20,00000
133,63352;11,41375; 93,75517;20,00000;20,00000
134,15087;11,46425; 93,74942;20,00000;20,00000
134,65160;11,51475; 93,73880;20,00000;20,00000
135,17129;11,56526; 93,72902;20,00000;20,00000
135,68439;11,61576; 93,72065;20,00000;20,00000
136,19982;11,66626; 93,71063;20,00000;20,00000
136,69940;11,71677; 93,70001;20,00000;20,00000
137,21665;11,76727; 93,69166;20,00000;20,00000
137,72176;11,81777; 93,68092;20,00000;20,00000
138,23477;11,86828; 93,66116;20,00000;20,00000
138,75350;11,91878; 93,65371;20,00000;20,00000
139,25468;11,96928; 93,64463;20,00000;20,00000
139,76893;12,01979; 93,63475;20,00000;20,00000
140,29785;12,07029; 93,62482;20,00000;20,00000
140,78611;12,12079; 93,61820;20,00000;20,00000
141,29035;12,17130; 93,60995;20,00000;20,00000
141,79417;12,22180; 93,60243;20,00000;20,00000
142,30907;12,27230; 93,59227;20,00000;20,00000
142,83691;12,32281; 93,57791;20,00000;20,00000
143,32526;12,37331; 93,57281;20,00000;20,00000
143,83649;12,42381; 93,56329;20,00000;20,00000
144,36009;12,47432; 93,55916;20,00000;20,00000
144,86885;12,52482; 93,55273;20,00000;20,00000
145,36684;12,57532; 93,54621;20,00000;20,00000
145,88823;12,62583; 93,54071;20,00000;20,00000
146,39543;12,67633; 93,52634;20,00000;20,00000
146,91502;12,72683; 93,51893;20,00000;20,00000
147,42692;12,77733; 93,51379;20,00000;20,00000
147,92665;12,82784; 93,50798;20,00000;20,00000
148,43302;12,87834; 93,50080;20,00000;20,00000
148,95107;12,92884; 93,49239;20,00000;20,00000
149,45296;12,97935; 93,48494;20,00000;20,00000
149,96235;13,02985; 93,47584;20,00000;20,00000
150,45808;13,08035; 93,46342;20,00000;20,00000
150,96625;13,13086; 93,44864;20,00000;20,00000
151,47077;13,18136; 93,44540;20,00000;20,00000
151,98250;13,23186; 93,43962;20,00000;20,00000
152,49552;13,28237; 93,43287;20,00000;20,00000
153,00707;13,33287; 93,42540;20,00000;20,00000
153,51121;13,38337; 93,41903;20,00000;20,00000
154,01335;13,43388; 93,41650;20,00000;20,00000
154,51740;13,48438; 93,41219;20,00000;20,00000
155,03240;13,53488; 93,40394;20,00000;20,00000
155,54413;13,58539; 93,39463;20,00000;20,00000
156,04214;13,63589; 93,38996;20,00000;20,00000
156,54762;13,68639; 93,38431;20,00000;20,00000
157,05275;13,73690; 93,37958;20,00000;20,00000
157,55595;13,78740; 93,37615;20,00000;20,00000
158,07301;13,83790; 93,37136;20,00000;20,00000
158,57073;13,88841; 93,36466;20,00000;20,00000
159,07138;13,93891; 93,36049;20,00000;20,00000
159,56914;13,98941; 93,35631;20,00000;20,00000
160,07111;14,03992; 93,35299;20,00000;20,00000
160,58676;14,09042; 93,34883;20,00000;20,00000
161,07711;14,14092; 93,34458;20,00000;20,00000
161,58239;14,19143; 93,33217;20,00000;20,00000
162,08629;14,24193; 93,32337;20,00000;20,00000
162,59849;14,29243; 93,32106;20,00000;20,00000
163,09402;14,34294; 93,31915;20,00000;20,00000
163,60138;14,39344; 93,31413;20,00000;20,00000
164,10593;14,44394; 93,30929;20,00000;20,00000
164,60295;14,49445; 93,30505;20,00000;20,00000
165,10312;14,54495; 93,30181;20,00000;20,00000
165,61909;14,59545; 93,29678;20,00000;20,00000
166,11845;14,64596; 93,29272;20,00000;20,00000
166,62159;14,69646; 93,28904;20,00000;20,00000
167,13655;14,74696; 93,28829;20,00000;20,00000
167,64336;14,79747; 93,28838;20,00000;20,00000
168,14310;14,84797; 93,28597;20,00000;20,00000
168,64864;14,89847; 93,28202;20,00000;20,00000
169,13508;14,94898; 93,27771;20,00000;20,00000
169,65004;14,99948; 93,27440;20,00000;20,00000
170,14684;15,04998; 93,27192;20,00000;20,00000
170,64501;15,10049; 93,26947;20,00000;20,00000
171,15910;15,15099; 93,26864;20,00000;20,00000
171,66284;15,20149; 93,26867;20,00000;20,00000
172,14743;15,25200; 93,26693;20,00000;20,00000
172,65718;15,30250; 93,26438;20,00000;20,00000
173,16567;15,35300; 93,26206;20,00000;20,00000
173,66117;15,40351; 93,25918;20,00000;20,00000
174,17510;15,45401; 93,25427;20,00000;20,00000
174,67517;15,50451; 93,25144;20,00000;20,00000
175,17321;15,55502; 93,24346;20,00000;20,00000
175,69381;15,60552; 93,23771;20,00000;20,00000
176,19125;15,65602; 93,23333;20,00000;20,00000
176,68190;15,70653; 93,22860;20,00000;20,00000
177,18402;15,75703; 93,21928;20,00000;20,00000
177,69872;15,80753; 93,21175;20,00000;20,00000
178,20292;15,85804; 93,20428;20,00000;20,00000
178,70783;15,90854; 93,19757;20,00000;20,00000
179,21388;15,95904; 93,19335;20,00000;20,00000
179,71018;16,00955; 93,18757;20,00000;20,00000
180,22143;16,06005; 93,18347;20,00000;20,00000
180,72760;16,11055; 93,18016;20,00000;20,00000
181,23796;16,16106; 93,17684;20,00000;20,00000
181,73658;16,21156; 93,17350;20,00000;20,00000
182,23848;16,26206; 93,17020;20,00000;20,00000
182,76615;16,31257; 93,16631;20,00000;20,00000
183,26678;16,36307; 93,16259;20,00000;20,00000
183,77617;16,41357; 93,15618;20,00000;20,00000
184,27229;16,46408; 93,15195;20,00000;20,00000
184,77292;16,51458; 93,14999;20,00000;20,00000
185,28146;16,56508; 93,14908;20,00000;20,00000
185,79941;16,61559; 93,14908;20,00000;20,00000
186,30418;16,66609; 93,14819;20,00000;20,00000
186,80518;16,71659; 93,14739;20,00000;20,00000
187,32148;16,76710; 93,14662;20,00000;20,00000
187,83576;16,81760; 93,14578;20,00000;20,00000
188,34301;16,86810; 93,14512;20,00000;20,00000
188,85719;16,91861; 93,14267;20,00000;20,00000
189,35613;16,96911; 93,14011;20,00000;20,00000
189,87111;17,01961; 93,13845;20,00000;20,00000
190,39123;17,07012; 93,13679;20,00000;20,00000
190,89273;17,12062; 93,13518;20,00000;20,00000
191,39496;17,17112; 93,13347;20,00000;20,00000
191,90815;17,22163; 93,12975;20,00000;20,00000
192,40973;17,27213; 93,11874;20,00000;20,00000
192,93220;17,32263; 93,11365;20,00000;20,00000
193,43550;17,37314; 93,10934;20,00000;20,00000
193,94439;17,42364; 93,10346;20,00000;20,00000
194,44623;17,47414; 93,09806;20,00000;20,00000
194,95199;17,52465; 93,08238;20,00000;20,00000
195,46899;17,57515; 93,07044;20,00000;20,00000
195,97223;17,62565; 93,06094;20,00000;20,00000
196,48040;17,67616; 93,05694;20,00000;20,00000
196,98797;17,72666; 93,05355;20,00000;20,00000
197,50174;17,77716; 93,05103;20,00000;20,00000
198,01150;17,82766; 93,05081;20,00000;20,00000
198,50617;17,87817; 93,05081;20,00000;20,00000
199,02368;17,92867; 93,05082;20,00000;20,00000
199,52792;17,97917; 93,05003;20,00000;20,00000
200,04656;18,02968; 93,04675;20,00000;20,00000
200,55997;18,08018; 93,04261;20,00000;20,00000
201,05551;18,13068; 93,03939;20,00000;20,00000
201,56600;18,18119; 93,03604;20,00000;20,00000
202,06509;18,23169; 93,03181;20,00000;20,00000
202,57525;18,28219; 93,02852;20,00000;20,00000
203,07470;18,33270; 93,02338;20,00000;20,00000
203,59001;18,38320; 93,01856;20,00000;20,00000
204,10064;18,43370; 93,01389;20,00000;20,00000
204,60044;18,48421; 93,00354;20,00000;20,00000
205,11217;18,53471; 92,99342;20,00000;20,00000
205,62015;18,58521; 92,98658;20,00000;20,00000
206,11301;18,63572; 92,97903;20,00000;20,00000
206,61730;18,68622; 92,97271;20,00000;20,00000
207,12055;18,73672; 92,96400;20,00000;20,00000
207,64510;18,78723; 92,95708;20,00000;20,00000
208,14043;18,83773; 92,95051;20,00000;20,00000
208,64106;18,88823; 92,94462;20,00000;20,00000
209,16861;18,93874; 92,93958;20,00000;20,00000
209,68210;18,98924; 92,93216;20,00000;20,00000
210,18293;19,03974; 92,92637;20,00000;20,00000
210,68251;19,09025; 92,92141;20,00000;20,00000
211,19902;19,14075; 92,91646;20,00000;20,00000
211,69540;19,19125; 92,90818;20,00000;20,00000
212,20412;19,24176; 92,90049;20,00000;20,00000
212,71897;19,29226; 92,89167;20,00000;20,00000
213,21223;19,34276; 92,88264;20,00000;20,00000
213,72074;19,39327; 92,87443;20,00000;20,00000
214,23004;19,44377; 92,86669;20,00000;20,00000
214,71855;19,49427; 92,86034;20,00000;20,00000
215,21912;19,54478; 92,85219;20,00000;20,00000
215,72669;19,59528; 92,83743;20,00000;20,00000
216,23092;19,64578; 92,82752;20,00000;20,00000
216,73577;19,69629; 92,82209;20,00000;20,00000
217,24288;19,74679; 92,81525;20,00000;20,00000
217,74100;19,79729; 92,80868;20,00000;20,00000
218,25003;19,84780; 92,80207;20,00000;20,00000
218,75112;19,89830; 92,79541;20,00000;20,00000
219,25995;19,94880; 92,78974;20,00000;20,00000
219,75406;19,99931; 92,78393;20,00000;20,00000
220,26305;20,04981; 92,77814;20,00000;20,00000
220,77445;20,10031; 92,77481;20,00000;20,00000
221,27584;20,15082; 92,76236;20,00000;20,00000
221,78515;20,20132; 92,75091;20,00000;20,00000
222,27892;20,25182; 92,74192;20,00000;20,00000
222,79543;20,30233; 92,73533;20,00000;20,00000
223,32013;20,35283; 92,72942;20,00000;20,00000
223,80153;20,40333; 92,72024;20,00000;20,00000
224,30912;20,45384; 92,71228;20,00000;20,00000
224,82332;20,50434; 92,70452;20,00000;20,00000
225,32186;20,55484; 92,69258;20,00000;20,00000
225,84172;20,60535; 92,68011;20,00000;20,00000
226,33575;20,65585; 92,67492;20,00000;20,00000
226,84719;20,70635; 92,66185;20,00000;20,00000
227,34492;20,75686; 92,65011;20,00000;20,00000
227,83912;20,80736; 92,63891;20,00000;20,00000
228,33599;20,85786; 92,62259;20,00000;20,00000
228,85631;20,90837; 92,60739;20,00000;20,00000
229,35115;20,95887; 92,59087;20,00000;20,00000
229,86722;21,00937; 92,57602;20,00000;20,00000
230,37988;21,05988; 92,56278;20,00000;20,00000
230,86586;21,11038; 92,55202;20,00000;20,00000
231,39308;21,16088; 92,53451;20,00000;20,00000
231,89655;21,21139; 92,52332;20,00000;20,00000
232,38825;21,26189; 92,50812;20,00000;20,00000
232,89419;21,31239; 92,49433;20,00000;20,00000
233,39451;21,36290; 92,48177;20,00000;20,00000
233,90718;21,41340; 92,46843;20,00000;20,00000
234,40695;21,46390; 92,46085;20,00000;20,00000
234,92179;21,51441; 92,44913;20,00000;20,00000
235,43061;21,56491; 92,43545;20,00000;20,00000
235,93763;21,61541; 92,42410;20,00000;20,00000
236,44153;21,66592; 92,40819;20,00000;20,00000
236,94258;21,71642; 92,39282;20,00000;20,00000
237,44587;21,76692; 92,37923;20,00000;20,00000
237,97946;21,81743; 92,36684;20,00000;20,00000
238,46924;21,86793; 92,35016;20,00000;20,00000
238,97474;21,91843; 92,32877;20,00000;20,00000
239,48384;21,96894; 92,31826;20,00000;20,00000
239,98856;22,01944; 92,30009;20,00000;20,00000
240,48944;22,06994; 92,28270;20,00000;20,00000
240,99948;22,12045; 92,25958;20,00000;20,00000
241,50769;22,17095; 92,23895;20,00000;20,00000
242,00774;22,22145; 92,22065;20,00000;20,00000
242,52974;22,27196; 92,19261;20,00000;20,00000
243,02342;22,32246; 92,17952;20,00000;20,00000
243,53141;22,37296; 92,16253;20,00000;20,00000
244,03242;22,42347; 92,14576;20,00000;20,00000
244,54221;22,47397; 92,12856;20,00000;20,00000
245,04184;22,52447; 92,10843;20,00000;20,00000
245,53511;22,57498; 92,09327;20,00000;20,00000
246,05140;22,62548; 92,07817;20,00000;20,00000
246,55326;22,67598; 92,06038;20,00000;20,00000
247,05594;22,72648; 92,04643;20,00000;20,00000
247,55510;22,77699; 92,02239;20,00000;20,00000
248,06485;22,82749; 92,00752;20,00000;20,00000
248,57853;22,87799; 91,98814;20,00000;20,00000
249,08720;22,92850; 91,96948;20,00000;20,00000
249,59398;22,97900; 91,95243;20,00000;20,00000
250,08830;23,02950; 91,93061;20,00000;20,00000
250,60009;23,08001; 91,91663;20,00000;20,00000
251,09775;23,13051; 91,89517;20,00000;20,00000
251,60378;23,18101; 91,87538;20,00000;20,00000
252,10497;23,23152; 91,85511;20,00000;20,00000
252,61213;23,28202; 91,83501;20,00000;20,00000
253,11267;23,33252; 91,81521;20,00000;20,00000
253,62956;23,38303; 91,79266;20,00000;20,00000
254,12453;23,43353; 91,76801;20,00000;20,00000
254,62447;23,48403; 91,74345;20,00000;20,00000
255,13972;23,53454; 91,71525;20,00000;20,00000
255,64520;23,58504; 91,69466;20,00000;20,00000
256,15227;23,63554; 91,66976;20,00000;20,00000
256,65293;23,68605; 91,63975;20,00000;20,00000
257,15585;23,73655; 91,61427;20,00000;20,00000
257,65651;23,78705; 91,58816;20,00000;20,00000
258,17274;23,83756; 91,56668;20,00000;20,00000
258,67757;23,88806; 91,53830;20,00000;20,00000
259,17455;23,93856; 91,51358;20,00000;20,00000
259,69723;23,98907; 91,47990;20,00000;20,00000
260,18551;24,03957; 91,45661;20,00000;20,00000
260,68872;24,09007; 91,41623;20,00000;20,00000
261,18535;24,14058; 91,40048;20,00000;20,00000
261,69504;24,19108; 91,37246;20,00000;20,00000
262,20276;24,24158; 91,33498;20,00000;20,00000
262,70531;24,29209; 91,31935;20,00000;20,00000
263,20490;24,34259; 91,28951;20,00000;20,00000
263,70716;24,39309; 91,25446;20,00000;20,00000
264,20638;24,44360; 91,22654;20,00000;20,00000
264,71837;24,49410; 91,19993;20,00000;20,00000
265,21943;24,54460; 91,16868;20,00000;20,00000
265,71759;24,59511; 91,13848;20,00000;20,00000
266,21868;24,64561; 91,10730;20,00000;20,00000
266,72385;24,69611; 91,08285;20,00000;20,00000
267,23108;24,74662; 91,05180;20,00000;20,00000
267,73889;24,79712; 91,01975;20,00000;20,00000
268,23736;24,84762; 90,99304;20,00000;20,00000
268,75082;24,89813; 90,95593;20,00000;20,00000
269,24976;24,94863; 90,93028;20,00000;20,00000
269,75620;24,99913; 90,89798;20,00000;20,00000
270,25753;25,04964; 90,86464;20,00000;20,00000
270,76616;25,10014; 90,83314;20,00000;20,00000
271,27231;25,15064; 90,79844;20,00000;20,00000
271,77655;25,20115; 90,76073;20,00000;20,00000
272,28599;25,25165; 90,73660;20,00000;20,00000
272,79428;25,30215; 90,69306;20,00000;20,00000
273,29806;25,35266; 90,66986;20,00000;20,00000
273,80970;25,40316; 90,63689;20,00000;20,00000
274,29804;25,45366; 90,60070;20,00000;20,00000
274,81812;25,50417; 90,57292;20,00000;20,00000
275,33604;25,55467; 90,53695;20,00000;20,00000
275,82751;25,60517; 90,50501;20,00000;20,00000
276,33294;25,65568; 90,47330;20,00000;20,00000
276,83674;25,70618; 90,44116;20,00000;20,00000
277,34813;25,75668; 90,40827;20,00000;20,00000
277,85150;25,80719; 90,36702;20,00000;20,00000
278,35937;25,85769; 90,32571;20,00000;20,00000
278,85928;25,90819; 90,29776;20,00000;20,00000
279,37940;25,95870; 90,26400;20,00000;20,00000
279,87999;26,00920; 90,22026;20,00000;20,00000
280,39219;26,05970; 90,18732;20,00000;20,00000
280,89324;26,11021; 90,15177;20,00000;20,00000
281,39976;26,16071; 90,11529;20,00000;20,00000
281,90241;26,21121; 90,08121;20,00000;20,00000
282,41028;26,26172; 90,04373;20,00000;20,00000
282,92086;26,31222; 90,01238;20,00000;20,00000
283,43522;26,36272; 89,97011;20,00000;20,00000
283,93449;26,41323; 89,93726;20,00000;20,00000
284,43609;26,46373; 89,90066;20,00000;20,00000
284,93227;26,51423; 89,86235;20,00000;20,00000
285,44543;26,56474; 89,82564;20,00000;20,00000
285,96183;26,61524; 89,77854;20,00000;20,00000
286,46718;26,66574; 89,73774;20,00000;20,00000
286,96234;26,71625; 89,70240;20,00000;20,00000
287,46415;26,76675; 89,65801;20,00000;20,00000
287,97564;26,81725; 89,62274;20,00000;20,00000
288,48720;26,86776; 89,57482;20,00000;20,00000
288,99801;26,91826; 89,53777;20,00000;20,00000
289,48741;26,96876; 89,49995;20,00000;20,00000
290,00082;27,01927; 89,46193;20,00000;20,00000
290,49078;27,06977; 89,41334;20,00000;20,00000
290,99676;27,12027; 89,37862;20,00000;20,00000
291,50050;27,17078; 89,33431;20,00000;20,00000
292,00679;27,22128; 89,29153;20,00000;20,00000
292,51279;27,27178; 89,25050;20,00000;20,00000
293,01291;27,32229; 89,21341;20,00000;20,00000
293,50187;27,37279; 89,17321;20,00000;20,00000
294,01209;27,42329; 89,13924;20,00000;20,00000
294,51986;27,47380; 89,10633;20,00000;20,00000
295,02585;27,52430; 89,05905;20,00000;20,00000
295,53616;27,57480; 89,02613;20,00000;20,00000
296,03719;27,62531; 88,98562;20,00000;20,00000
296,52518;27,67581; 88,94853;20,00000;20,00000
297,03502;27,72631; 88,90506;20,00000;20,00000
297,54366;27,77681; 88,86560;20,00000;20,00000
298,03658;27,82732; 88,83424;20,00000;20,00000
298,53650;27,87782; 88,79931;20,00000;20,00000
299,03287;27,92832; 88,75792;20,00000;20,00000
299,53287;27,97883; 88,72057;20,00000;20,00000
300,03774;28,02933; 88,68033;20,00000;20,00000
300,53930;28,07983; 88,63382;20,00000;20,00000
301,03299;28,13034; 88,59159;20,00000;20,00000
301,53569;28,18084; 88,53932;20,00000;20,00000
302,04470;28,23134; 88,49913;20,00000;20,00000
302,53087;28,28185; 88,45577;20,00000;20,00000
303,03536;28,33235; 88,41238;20,00000;20,00000
303,53314;28,38285; 88,36989;20,00000;20,00000
304,04720;28,43336; 88,33151;20,00000;20,00000
304,54415;28,48386; 88,28814;20,00000;20,00000
305,04787;28,53436; 88,24770;20,00000;20,00000
305,53430;28,58487; 88,19812;20,00000;20,00000
306,05478;28,63537; 88,14996;20,00000;20,00000
306,54475;28,68587; 88,10848;20,00000;20,00000
307,04139;28,73638; 88,06224;20,00000;20,00000
307,54578;28,78688; 88,01773;20,00000;20,00000
308,06036;28,83738; 87,96918;20,00000;20,00000
308,55626;28,88789; 87,91999;20,00000;20,00000
309,05371;28,93839; 87,87764;20,00000;20,00000
309,56817;28,98889; 87,83657;20,00000;20,00000
310,07509;29,03940; 87,79419;20,00000;20,00000
310,57795;29,08990; 87,75669;20,00000;20,00000
311,07503;29,14040; 87,72270;20,00000;20,00000
311,59658;29,19091; 87,67907;20,00000;20,00000
312,09308;29,24141; 87,62663;20,00000;20,00000
312,60083;29,29191; 87,58125;20,00000;20,00000
313,09519;29,34242; 87,54393;20,00000;20,00000
313,62492;29,39292; 87,49833;20,00000;20,00000
314,12046;29,44342; 87,45602;20,00000;20,00000
314,62259;29,49393; 87,41101;20,00000;20,00000
315,14175;29,54443; 87,36487;20,00000;20,00000
315,64736;29,59493; 87,31289;20,00000;20,00000
316,15869;29,64544; 87,25832;20,00000;20,00000
316,66524;29,69594; 87,21120;20,00000;20,00000
317,17660;29,74644; 87,16292;20,00000;20,00000
317,68101;29,79695; 87,11117;20,00000;20,00000
318,19093;29,84745; 87,06035;20,00000;20,00000
318,71530;29,89795; 87,01209;20,00000;20,00000
319,22760;29,94846; 86,95808;20,00000;20,00000
319,72497;29,99896; 86,91044;20,00000;20,00000
320,24722;30,04946; 86,86584;20,00000;20,00000
320,76668;30,09997; 86,82312;20,00000;20,00000
321,26763;30,15047; 86,77318;20,00000;20,00000
321,77837;30,20097; 86,72728;20,00000;20,00000
322,27488;30,25148; 86,67327;20,00000;20,00000
322,79118;30,30198; 86,62380;20,00000;20,00000
323,30725;30,35248; 86,58769;20,00000;20,00000
323,81169;30,40299; 86,53481;20,00000;20,00000
324,32331;30,45349; 86,48767;20,00000;20,00000
324,82608;30,50399; 86,43068;20,00000;20,00000
325,34008;30,55450; 86,38544;20,00000;20,00000
325,84236;30,60500; 86,32995;20,00000;20,00000
326,35387;30,65550; 86,28449;20,00000;20,00000
326,86099;30,70601; 86,23510;20,00000;20,00000
327,36450;30,75651; 86,18073;20,00000;20,00000
327,87484;30,80701; 86,13029;20,00000;20,00000
328,38397;30,85752; 86,07096;20,00000;20,00000
328,88470;30,90802; 86,01986;20,00000;20,00000
329,38452;30,95852; 85,96905;20,00000;20,00000
329,89432;31,00903; 85,91945;20,00000;20,00000
330,39216;31,05953; 85,85413;20,00000;20,00000
330,89929;31,11003; 85,80350;20,00000;20,00000
331,39637;31,16054; 85,74610;20,00000;20,00000
331,89547;31,21104; 85,70131;20,00000;20,00000
332,39868;31,26154; 85,64488;20,00000;20,00000
332,90824;31,31205; 85,59447;20,00000;20,00000
333,41731;31,36255; 85,54518;20,00000;20,00000
333,89156;31,41305; 85,49360;20,00000;20,00000
334,40464;31,46356; 85,43603;20,00000;20,00000
334,90777;31,51406; 85,39200;20,00000;20,00000
335,40578;31,56456; 85,33498;20,00000;20,00000
335,90805;31,61507; 85,28417;20,00000;20,00000
336,41363;31,66557; 85,23901;20,00000;20,00000
336,91896;31,71607; 85,18516;20,00000;20,00000
337,42117;31,76658; 85,12330;20,00000;20,00000
337,92194;31,81708; 85,06518;20,00000;20,00000
338,43661;31,86758; 85,01115;20,00000;20,00000
338,93926;31,91809; 84,95200;20,00000;20,00000
339,44174;31,96859; 84,88485;20,00000;20,00000
339,94732;32,01909; 84,82905;20,00000;20,00000
340,45487;32,06960; 84,77145;20,00000;20,00000
340,95300;32,12010; 84,71345;20,00000;20,00000
341,46989;32,17060; 84,65727;20,00000;20,00000
341,97103;32,22111; 84,59917;20,00000;20,00000
342,46937;32,27161; 84,54251;20,00000;20,00000
342,97790;32,32211; 84,48005;20,00000;20,00000
343,47438;32,37262; 84,40768;20,00000;20,00000
343,98437;32,42312; 84,35217;20,00000;20,00000
344,49606;32,47362; 84,28289;20,00000;20,00000
344,99104;32,52413; 84,22107;20,00000;20,00000
345,49874;32,57463; 84,15307;20,00000;20,00000
346,00083;32,62513; 84,09221;20,00000;20,00000
346,49729;32,67564; 84,03357;20,00000;20,00000
347,00437;32,72614; 83,97618;20,00000;20,00000
347,50853;32,77664; 83,92218;20,00000;20,00000
348,02746;32,82714; 83,85828;20,00000;20,00000
348,51674;32,87765; 83,80309;20,00000;20,00000
349,01692;32,92815; 83,74310;20,00000;20,00000
349,51997;32,97865; 83,68107;20,00000;20,00000
350,01989;33,02916; 83,62071;20,00000;20,00000
350,52651;33,07966; 83,55363;20,00000;20,00000
351,01473;33,13016; 83,49477;20,00000;20,00000
351,53229;33,18067; 83,43290;20,00000;20,00000
352,03758;33,23117; 83,35802;20,00000;20,00000
352,53848;33,28167; 83,28412;20,00000;20,00000
353,03631;33,33218; 83,21231;20,00000;20,00000
353,54394;33,38268; 83,14888;20,00000;20,00000
354,03700;33,43318; 83,06828;20,00000;20,00000
354,53866;33,48369; 82,99570;20,00000;20,00000
355,04767;33,53419; 82,91792;20,00000;20,00000
355,53836;33,58469; 82,84170;20,00000;20,00000
356,05405;33,63520; 82,77372;20,00000;20,00000
356,54677;33,68570; 82,71081;20,00000;20,00000
357,04721;33,73620; 82,64185;20,00000;20,00000
357,56178;33,78671; 82,57031;20,00000;20,00000
358,05065;33,83721; 82,49954;20,00000;20,00000
358,56812;33,88771; 82,43252;20,00000;20,00000
359,06411;33,93822; 82,35733;20,00000;20,00000
359,57171;33,98872; 82,27227;20,00000;20,00000
360,08419;34,03922; 82,19458;20,00000;20,00000
360,57936;34,08973; 82,11892;20,00000;20,00000
361,08724;34,14023; 82,04850;20,00000;20,00000
361,59189;34,19073; 81,98314;20,00000;20,00000
362,08945;34,24124; 81,91613;20,00000;20,00000
362,58327;34,29174; 81,85553;20,00000;20,00000
363,10077;34,34224; 81,78165;20,00000;20,00000
363,60183;34,39275; 81,70593;20,00000;20,00000
364,10420;34,44325; 81,63174;20,00000;20,00000
364,60654;34,49375; 81,55810;20,00000;20,00000
365,11526;34,54426; 81,48028;20,00000;20,00000
365,61729;34,59476; 81,40977;20,00000;20,00000
366,12988;34,64526; 81,34046;20,00000;20,00000
366,63084;34,69577; 81,26592;20,00000;20,00000
367,12648;34,74627; 81,19052;20,00000;20,00000
367,63755;34,79677; 81,12112;20,00000;20,00000
368,12326;34,84728; 81,04693;20,00000;20,00000
368,63650;34,89778; 80,97885;20,00000;20,00000
369,14583;34,94828; 80,91277;20,00000;20,00000
369,63360;34,99879; 80,84109;20,00000;20,00000
370,15703;35,04929; 80,76696;20,00000;20,00000
370,65595;35,09979; 80,69143;20,00000;20,00000
371,18196;35,15030; 80,61455;20,00000;20,00000
371,67422;35,20080; 80,54372;20,00000;20,00000
372,18628;35,25130; 80,46989;20,00000;20,00000
372,68746;35,30181; 80,39834;20,00000;20,00000
373,19395;35,35231; 80,33991;20,00000;20,00000
373,70245;35,40281; 80,27541;20,00000;20,00000
374,21512;35,45332; 80,21247;20,00000;20,00000
374,71926;35,50382; 80,14823;20,00000;20,00000
375,23224;35,55432; 80,06550;20,00000;20,00000
375,73298;35,60483; 79,99065;20,00000;20,00000
376,23670;35,65533; 79,91123;20,00000;20,00000
376,74641;35,70583; 79,83674;20,00000;20,00000
377,24760;35,75634; 79,76103;20,00000;20,00000
377,77172;35,80684; 79,69271;20,00000;20,00000
378,26934;35,85734; 79,61880;20,00000;20,00000
378,77055;35,90785; 79,54271;20,00000;20,00000
379,27709;35,95835; 79,47416;20,00000;20,00000
379,79296;36,00885; 79,40034;20,00000;20,00000
380,28772;36,05936; 79,33050;20,00000;20,00000
380,79453;36,10986; 79,25572;20,00000;20,00000
381,29572;36,16036; 79,18293;20,00000;20,00000
381,79580;36,21087; 79,11588;20,00000;20,00000
382,32242;36,26137; 79,03669;20,00000;20,00000
382,82499;36,31187; 78,96526;20,00000;20,00000
383,33391;36,36238; 78,89636;20,00000;20,00000
383,84498;36,41288; 78,82709;20,00000;20,00000
384,34532;36,46338; 78,75494;20,00000;20,00000
384,84989;36,51389; 78,68016;20,00000;20,00000
385,35976;36,56439; 78,60501;20,00000;20,00000
385,85518;36,61489; 78,54010;20,00000;20,00000
386,37084;36,66540; 78,46898;20,00000;20,00000
386,85906;36,71590; 78,39396;20,00000;20,00000
387,36856;36,76640; 78,32958;20,00000;20,00000
387,87044;36,81691; 78,26308;20,00000;20,00000
388,36699;36,86741; 78,19325;20,00000;20,00000
388,86341;36,91791; 78,11770;20,00000;20,00000
389,37138;36,96842; 78,03953;20,00000;20,00000
389,87489;37,01892; 77,96876;20,00000;20,00000
390,38601;37,06942; 77,90066;20,00000;20,00000
390,89429;37,11993; 77,82915;20,00000;20,00000
391,40016;37,17043; 77,75147;20,00000;20,00000
391,90102;37,22093; 77,69229;20,00000;20,00000
392,39637;37,27144; 77,62969;20,00000;20,00000
392,91264;37,32194; 77,56218;20,00000;20,00000
393,42587;37,37244; 77,49256;20,00000;20,00000
393,92335;37,42295; 77,42408;20,00000;20,00000
394,42437;37,47345; 77,34551;20,00000;20,00000
394,92769;37,52395; 77,27133;20,00000;20,00000
395,43089;37,57446; 77,20669;20,00000;20,00000
395,93770;37,62496; 77,13415;20,00000;20,00000
396,44852;37,67546; 77,05927;20,00000;20,00000
396,95848;37,72597; 76,98445;20,00000;20,00000
397,47164;37,77647; 76,92121;20,00000;20,00000
397,96484;37,82697; 76,84510;20,00000;20,00000
398,46584;37,87748; 76,78127;20,00000;20,00000
398,97001;37,92798; 76,71016;20,00000;20,00000
399,48142;37,97848; 76,64263;20,00000;20,00000
399,98705;38,02898; 76,57008;20,00000;20,00000
400,48620;38,07949; 76,50084;20,00000;20,00000
400,99693;38,12999; 76,43370;20,00000;20,00000
401,50597;38,18049; 76,36745;20,00000;20,00000
402,00946;38,23100; 76,30226;20,00000;20,00000
402,51918;38,28150; 76,23445;20,00000;20,00000
403,01691;38,33200; 76,16818;20,00000;20,00000
403,52234;38,38251; 76,09572;20,00000;20,00000
404,02375;38,43301; 76,02466;20,00000;20,00000
404,54299;38,48351; 75,94641;20,00000;20,00000
405,03632;38,53402; 75,86678;20,00000;20,00000
405,53960;38,58452; 75,79676;20,00000;20,00000
406,04782;38,63502; 75,71586;20,00000;20,00000
406,55518;38,68553; 75,64664;20,00000;20,00000
407,06019;38,73603; 75,57353;20,00000;20,00000
407,56110;38,78653; 75,50741;20,00000;20,00000
408,06387;38,83704; 75,43943;20,00000;20,00000
408,57615;38,88754; 75,36271;20,00000;20,00000
409,07813;38,93804; 75,28704;20,00000;20,00000
409,58282;38,98855; 75,21515;20,00000;20,00000
410,08320;39,03905; 75,14564;20,00000;20,00000
410,60247;39,08955; 75,07485;20,00000;20,00000
411,09959;39,14006; 75,00051;20,00000;20,00000
411,61768;39,19056; 74,92836;20,00000;20,00000
412,11372;39,24106; 74,85889;20,00000;20,00000
412,61634;39,29157; 74,78203;20,00000;20,00000
413,12884;39,34207; 74,70473;20,00000;20,00000
413,63166;39,39257; 74,63139;20,00000;20,00000
414,14490;39,44308; 74,55950;20,00000;20,00000
414,65135;39,49358; 74,48987;20,00000;20,00000
415,15405;39,54408; 74,41564;20,00000;20,00000
415,65740;39,59459; 74,33746;20,00000;20,00000
416,15583;39,64509; 74,26348;20,00000;20,00000
416,66281;39,69559; 74,19429;20,00000;20,00000
417,16833;39,74610; 74,12099;20,00000;20,00000
417,67120;39,79660; 74,04836;20,00000;20,00000
418,19849;39,84710; 73,97747;20,00000;20,00000
418,70152;39,89761; 73,90819;20,00000;20,00000
419,19473;39,94811; 73,84250;20,00000;20,00000
419,71061;39,99861; 73,77819;20,00000;20,00000
420,20976;40,04912; 73,71596;20,00000;20,00000
420,71445;40,09962; 73,64913;20,00000;20,00000
421,22420;40,15012; 73,57720;20,00000;20,00000
421,73644;40,20063; 73,50636;20,00000;20,00000
422,23439;40,25113; 73,42729;20,00000;20,00000
422,74576;40,30163; 73,34650;20,00000;20,00000
423,25763;40,35214; 73,27530;20,00000;20,00000
423,75172;40,40264; 73,19620;20,00000;20,00000
424,26350;40,45314; 73,11846;20,00000;20,00000
424,76605;40,50365; 73,05546;20,00000;20,00000
425,26801;40,55415; 72,97817;20,00000;20,00000
425,77684;40,60465; 72,91075;20,00000;20,00000
426,27635;40,65516; 72,83477;20,00000;20,00000
426,78376;40,70566; 72,76388;20,00000;20,00000
427,29925;40,75616; 72,68805;20,00000;20,00000
427,79542;40,80667; 72,62424;20,00000;20,00000
