Repository: Raphaella-Tamyres/FINAL_PROJECT_GREEN_HYDROGEN

# ESFERAS OCAS HÍBRIDAS DE CARBONO E DISSULFETO DE MOLIBDÊNIO SUPORTADAS POR PAPEL PIROLISADO PARA ATIVIDADE CATALÍTICA EM PRODUÇÃO E ARMAZENAMENTO DE HIDROGÊNIO VERDE
**Projeto Final** do curso de **Bacharelado em Ciência e Tecnologia** na **Ilum - Escola de Ciência**, integrada pelo Centro Nacional de Pesquisa em Energia e Materiais.

---

## 📄 Sobre o Projeto
A emergência climática global aponta para a necessidade de pensar em alternativas de consumo energético. O dissulfeto de molibdênio ($\mathrm{MoS_2}$) é um material promissor na produção de hidrogênio verde, com potencial aplicação em células combustíveis, sem emissão de $\mathrm{CO_2}$.

File: TGA/MoS2 NS - Sódio.csv
#EXPORTTYPE:                 ;DATA ALL                   
#FILE:                       ;MoS2 NS - S›dio.ngb-ds3    
#FORMAT:                     ;NETZSCH5                   
#FTYPE:                      ;ASCII                      
#IDENTITY:                   ;MoS2 NS - S›dio            
#DECIMAL:                    ;COMMA                      
#SEPARATOR:                  ;SEMICOLON                  
#MTYPE:                      ;TG                         
#INSTRUMENT:                 ;NETZSCH STA 449F3          
#PROJECT:                    ;-                          
#DATE/TIME:                  ;21/11/2024 13:23:36 (UTC-3)
#CORR. FILE:                 ;Correction.ngb-bs3         
#TEMPCAL:                    ;Cal_08_2024_Ar_5C.ngb-ts3  
#SENSITIVITY:                ;---                        
#LABORATORY:                 ;Proc de NanocerŸmicas      
#OPERATOR:                   ;Danilo Janes               
#REMARK:                     ;                           
#SAMPLE:                     ;MoS2 NS - S›dio            
#SAMPLE MASS /mg:            ;12,6370                    
#MATERIAL:                   ;                           
#REFERENCE:                  ;                           
#REFERENCE MASS /mg:         ;                           
#TYPE OF CRUCIBLE:           ;DTA/TG crucible Al2O3      
#SAMPLE CRUCIBLE MASS /mg:   ;0                          
#REFERENCE CRUCIBLE MASS /mg:;                           
#TG RANGE /mg:               ;35000                      
#TAU-R:                      ;---                        
#CORR. CODE:                 ;020                        
#EXO:                        ;-1                         
#RANGE:                      ;20oC/10,0(K/min)/1000oC    
#SEGMENT:                    ;S1/1                       
#SEG. 1:                     ;20oC/10,0(K/min)/1000oC    

##Temp./oC;Time/min;Mass/%;Gas Flow(purge1)/(ml/min);Gas Flow(protective)/(ml/min)
 25,80900; 0,00000;100,00000;20,00000;20,00000
 27,80900; 1,07149; 99,96838;20,00000;20,00000
 29,80900; 1,42744; 99,94233;20,00000;20,00000
 31,80900; 1,70953; 99,93429;20,00000;20,00000
 33,80900; 1,95044; 99,94693;20,00000;20,00000
 35,80900; 2,16816; 99,98033;20,00000;20,00000
 37,80900; 2,36886; 99,97531;20,00000;20,00000
 39,80900; 2,55744; 99,97106;20,00000;20,00000
 41,80900; 2,73683; 99,97187;20,00000;20,00000
 43,80900; 2,91032; 99,98491;20,00000;20,00000
 45,80900; 3,07914; 99,96302;20,00000;20,00000
 47,80900; 3,24501; 99,93274;20,00000;20,00000
 49,80900; 3,40848; 99,91539;20,00000;20,00000
 51,80900; 3,57114; 99,91221;20,00000;20,00000
 53,80900; 3,73304; 99,91560;20,00000;20,00000
 55,80900; 3,89442; 99,86237;20,00000;20,00000
 57,80900; 4,05665; 99,82760;20,00000;20,00000
 59,80900; 4,21942; 99,75171;20,00000;20,00000
 61,80900; 4,38453; 99,71286;20,00000;20,00000
 63,80900; 4,55081; 99,66567;20,00000;20,00000
 65,80900; 4,71952; 99,61479;20,00000;20,00000
 67,80900; 4,89139; 99,54656;20,00000;20,00000
 69,80900; 5,06642; 99,45561;20,00000;20,00000
 71,80900; 5,24478; 99,37437;20,00000;20,00000
 73,80900; 5,42649; 99,29256;20,00000;20,00000
 75,80900; 5,61235; 99,21985;20,00000;20,00000
 77,80900; 5,80133; 99,11721;20,00000;20,00000
 79,80900; 5,99418; 99,02223;20,00000;20,00000
 81,80900; 6,18944; 98,94322;20,00000;20,00000
 83,80900; 6,38676; 98,85386;20,00000;20,00000
 85,80900; 6,58568; 98,77487;20,00000;20,00000
 87,80900; 6,78685; 98,68610;20,00000;20,00000
 89,80900; 6,98874; 98,61855;20,00000;20,00000
 91,80900; 7,19120; 98,55548;20,00000;20,00000
 93,80900; 7,39494; 98,49042;20,00000;20,00000
 95,80900; 7,60076; 98,43136;20,00000;20,00000
 97,80900; 7,80474; 98,35939;20,00000;20,00000
 99,80900; 8,00907; 98,27128;20,00000;20,00000
101,80900; 8,21362; 98,21383;20,00000;20,00000
103,80900; 8,41715; 98,17158;20,00000;20,00000
105,80900; 8,62122; 98,13376;20,00000;20,00000
107,80900; 8,82514; 98,09732;20,00000;20,00000
109,80900; 9,02934; 98,06847;20,00000;20,00000
111,80900; 9,23259; 98,03703;20,00000;20,00000
113,80900; 9,43493; 98,00943;20,00000;20,00000
115,80900; 9,63725; 97,96409;20,00000;20,00000
117,80900; 9,83968; 97,96706;20,00000;20,00000
119,80900;10,04080; 97,96132;20,00000;20,00000
121,80900;10,24162; 97,93225;20,00000;20,00000
123,80900;10,44166; 97,92471;20,00000;20,00000
125,80900;10,64175; 97,91834;20,00000;20,00000
127,80900;10,84070; 97,91727;20,00000;20,00000
129,80900;11,03879; 97,93368;20,00000;20,00000
131,80900;11,23634; 97,94036;20,00000;20,00000
133,80900;11,43237; 97,93463;20,00000;20,00000
135,80900;11,62873; 97,93768;20,00000;20,00000
137,80900;11,82489; 97,93655;20,00000;20,00000
139,80900;12,02060; 97,92578;20,00000;20,00000
141,80900;12,21831; 97,91252;20,00000;20,00000
143,80900;12,41496; 97,90615;20,00000;20,00000
145,80900;12,61225; 97,90364;20,00000;20,00000
147,80900;12,81031; 97,89506;20,00000;20,00000
149,80900;13,00858; 97,88962;20,00000;20,00000
151,80900;13,20708; 97,87318;20,00000;20,00000
153,80900;13,40630; 97,87520;20,00000;20,00000
155,80900;13,60544; 97,86444;20,00000;20,00000
157,80900;13,80593; 97,84681;20,00000;20,00000
159,80900;14,00515; 97,84434;20,00000;20,00000
161,80900;14,20620; 97,84680;20,00000;20,00000
163,80900;14,40706; 97,84315;20,00000;20,00000
165,80900;14,60788; 97,82003;20,00000;20,00000
167,80900;14,80815; 97,79626;20,00000;20,00000
169,80900;15,00915; 97,78354;20,00000;20,00000
171,80900;15,21012; 97,77716;20,00000;20,00000
173,80900;15,41061; 97,77395;20,00000;20,00000
175,80900;15,61083; 97,73896;20,00000;20,00000
177,80900;15,81044; 97,69717;20,00000;20,00000
179,80900;16,01024; 97,67746;20,00000;20,00000
181,80900;16,21018; 97,63393;20,00000;20,00000
183,80900;16,40886; 97,59936;20,00000;20,00000
185,80900;16,60729; 97,56985;20,00000;20,00000
187,80900;16,80541; 97,54000;20,00000;20,00000
189,80900;17,00442; 97,48542;20,00000;20,00000
191,80900;17,20327; 97,43560;20,00000;20,00000
193,80900;17,40222; 97,39584;20,00000;20,00000
195,80900;17,60162; 97,33915;20,00000;20,00000
197,80900;17,80057; 97,28876;20,00000;20,00000
199,80900;17,99936; 97,24106;20,00000;20,00000
201,80900;18,19883; 97,16296;20,00000;20,00000
203,80900;18,39862; 97,09692;20,00000;20,00000
205,80900;18,59862; 97,03998;20,00000;20,00000
207,80900;18,79894; 96,94859;20,00000;20,00000
209,80900;18,99867; 96,87464;20,00000;20,00000
211,80900;19,19843; 96,79582;20,00000;20,00000
213,80900;19,39872; 96,70706;20,00000;20,00000
215,80900;19,59963; 96,60870;20,00000;20,00000
217,80900;19,79929; 96,53582;20,00000;20,00000
219,80900;19,99931; 96,43704;20,00000;20,00000
221,80900;20,19962; 96,35380;20,00000;20,00000
223,80900;20,39992; 96,24362;20,00000;20,00000
225,80900;20,60011; 96,14619;20,00000;20,00000
227,80900;20,80005; 96,01802;20,00000;20,00000
229,80900;21,00076; 95,88603;20,00000;20,00000
231,80900;21,20125; 95,73496;20,00000;20,00000
233,80900;21,40072; 95,59412;20,00000;20,00000
235,80900;21,60040; 95,47643;20,00000;20,00000
237,80900;21,79971; 95,32568;20,00000;20,00000
239,80900;21,99947; 95,18694;20,00000;20,00000
241,80900;22,19941; 95,02770;20,00000;20,00000
243,80900;22,39929; 94,86069;20,00000;20,00000
245,80900;22,59879; 94,70704;20,00000;20,00000
247,80900;22,79900; 94,54508;20,00000;20,00000
249,80900;22,99902; 94,40734;20,00000;20,00000
251,80900;23,19908; 94,20829;20,00000;20,00000
253,80900;23,39996; 94,00812;20,00000;20,00000
255,80900;23,60008; 93,82914;20,00000;20,00000
257,80900;23,80006; 93,66772;20,00000;20,00000
259,80900;23,99945; 93,45810;20,00000;20,00000
261,80900;24,19836; 93,21920;20,00000;20,00000
263,80900;24,39818; 93,04085;20,00000;20,00000
265,80900;24,59728; 92,85176;20,00000;20,00000
267,80900;24,79748; 92,64124;20,00000;20,00000
269,80900;24,99669; 92,41334;20,00000;20,00000
271,80900;25,19667; 92,19668;20,00000;20,00000
273,80900;25,39753; 91,98553;20,00000;20,00000
275,80900;25,59901; 91,76356;20,00000;20,00000
277,80900;25,79988; 91,55357;20,00000;20,00000
279,80900;26,00098; 91,31612;20,00000;20,00000
281,80900;26,20203; 91,10303;20,00000;20,00000
283,80900;26,40366; 90,82252;20,00000;20,00000
285,80900;26,60648; 90,61333;20,00000;20,00000
287,80900;26,80815; 90,39015;20,00000;20,00000
289,80900;27,01001; 90,12423;20,00000;20,00000
291,80900;27,21034; 89,85493;20,00000;20,00000
293,80900;27,41066; 89,64174;20,00000;20,00000
295,80900;27,61099; 89,39996;20,00000;20,00000
297,80900;27,81036; 89,14897;20,00000;20,00000
299,80900;28,00923; 88,92285;20,00000;20,00000
301,80900;28,20837; 88,67629;20,00000;20,00000
303,80900;28,40850; 88,42722;20,00000;20,00000
305,80900;28,60858; 88,19576;20,00000;20,00000
307,80900;28,80863; 87,96289;20,00000;20,00000
309,80900;29,00799; 87,70988;20,00000;20,00000
311,80900;29,20867; 87,45616;20,00000;20,00000
313,80900;29,40880; 87,19123;20,00000;20,00000
315,80900;29,60951; 86,95981;20,00000;20,00000
317,80900;29,81030; 86,71631;20,00000;20,00000
319,80900;30,01025; 86,44579;20,00000;20,00000
321,80900;30,20997; 86,18109;20,00000;20,00000
323,80900;30,41039; 85,95251;20,00000;20,00000
325,80900;30,61061; 85,72261;20,00000;20,00000
327,80900;30,81012; 85,48065;20,00000;20,00000
329,80900;31,00976; 85,23735;20,00000;20,00000
331,80900;31,20947; 85,00667;20,00000;20,00000
333,80900;31,40883; 84,76384;20,00000;20,00000
335,80900;31,60762; 84,55053;20,00000;20,00000
337,80900;31,80709; 84,30608;20,00000;20,00000
339,80900;32,00663; 84,06972;20,00000;20,00000
341,80900;32,20645; 83,84606;20,00000;20,00000
343,80900;32,40614; 83,63902;20,00000;20,00000
345,80900;32,60510; 83,41769;20,00000;20,00000
347,80900;32,80529; 83,17173;20,00000;20,00000
349,80900;33,00512; 82,95347;20,00000;20,00000
351,80900;33,20503; 82,71900;20,00000;20,00000
353,80900;33,40511; 82,46498;20,00000;20,00000
355,80900;33,60511; 82,24512;20,00000;20,00000
357,80900;33,80494; 82,04840;20,00000;20,00000
359,80900;34,00460; 81,82333;20,00000;20,00000
361,80900;34,20503; 81,55781;20,00000;20,00000
363,80900;34,40559; 81,36280;20,00000;20,00000
365,80900;34,60546; 81,15384;20,00000;20,00000
367,80900;34,80594; 80,91878;20,00000;20,00000
369,80900;35,00553; 80,71003;20,00000;20,00000
371,80900;35,20558; 80,51205;20,00000;20,00000
373,80900;35,40576; 80,28182;20,00000;20,00000
375,80900;35,60570; 80,06933;20,00000;20,00000
377,80900;35,80563; 79,78585;20,00000;20,00000
379,80900;36,00590; 79,58429;20,00000;20,00000
381,80900;36,20563; 79,34427;20,00000;20,00000
383,80900;36,40547; 79,11568;20,00000;20,00000
385,80900;36,60573; 78,84026;20,00000;20,00000
387,80900;36,80578; 78,59120;20,00000;20,00000
389,80900;37,00561; 78,32614;20,00000;20,00000
391,80900;37,20616; 78,04385;20,00000;20,00000
393,80900;37,40526; 77,75788;20,00000;20,00000
395,80900;37,60479; 77,47876;20,00000;20,00000
397,80900;37,80460; 77,20887;20,00000;20,00000
399,80900;38,00523; 76,90142;20,00000;20,00000
401,80900;38,20537; 76,61409;20,00000;20,00000
403,80900;38,40518; 76,32324;20,00000;20,00000
405,80900;38,60582; 76,03166;20,00000;20,00000
407,80900;38,80467; 75,74914;20,00000;20,00000
409,80900;39,00486; 75,44836;20,00000;20,00000
411,80900;39,20537; 75,14146;20,00000;20,00000
413,80900;39,40647; 74,82388;20,00000;20,00000
415,80900;39,60708; 74,53554;20,00000;20,00000
417,80900;39,80894; 74,23500;20,00000;20,00000
419,80900;40,00960; 73,93269;20,00000;20,00000
421,80900;40,21024; 73,63263;20,00000;20,00000
423,80900;40,40930; 73,36308;20,00000;20,00000
425,80900;40,60874; 73,05086;20,00000;20,00000
427,80900;40,80787; 72,79161;20,00000;20,00000
429,80900;41,00746; 72,52036;20,00000;20,00000
431,80900;41,20796; 72,20607;20,00000;20,00000
433,80900;41,40751; 71,90860;20,00000;20,00000
435,80900;41,60704; 71,56354;20,00000;20,00000
437,80900;41,80621; 71,08430;20,00000;20,00000
439,80900;42,00662; 70,64478;20,00000;20,00000
441,80900;42,20870; 70,23597;20,00000;20,00000
443,80900;42,41198; 69,85019;20,00000;20,00000
445,80900;42,61519; 69,51313;20,00000;20,00000
447,80900;42,81801; 69,28027;20,00000;20,00000
449,80900;43,01950; 69,07216;20,00000;20,00000
451,80900;43,21941; 68,84509;20,00000;20,00000
453,80900;43,41916; 68,66392;20,00000;20,00000
455,80900;43,61837; 68,49381;20,00000;20,00000
457,80900;43,81656; 68,32883;20,00000;20,00000
459,80900;44,01499; 68,18492;20,00000;20,00000
461,80900;44,21455; 68,07673;20,00000;20,00000
463,80900;44,41389; 67,96832;20,00000;20,00000
465,80900;44,61359; 67,87538;20,00000;20,00000
467,80900;44,81348; 67,80395;20,00000;20,00000
469,80900;45,01359; 67,73718;20,00000;20,00000
471,80900;45,21433; 67,68021;20,00000;20,00000
473,80900;45,41598; 67,64410;20,00000;20,00000
475,80900;45,61903; 67,63243;20,00000;20,00000
477,80900;45,82206; 67,61969;20,00000;20,00000
479,80900;46,02506; 67,65069;20,00000;20,00000
481,80900;46,22726; 67,70489;20,00000;20,00000
483,80900;46,42962; 67,82583;20,00000;20,00000
485,80900;46,63027; 67,98403;20,00000;20,00000
487,80900;46,83047; 68,16926;20,00000;20,00000
489,80900;47,03138; 68,38661;20,00000;20,00000
491,80900;47,23243; 68,63135;20,00000;20,00000
493,80900;47,43501; 68,80121;20,00000;20,00000
495,80900;47,63960; 68,91946;20,00000;20,00000
497,80900;47,84354; 69,03262;20,00000;20,00000
499,80900;48,04604; 69,12973;20,00000;20,00000
501,80900;48,24745; 69,18359;20,00000;20,00000
503,80900;48,44658; 69,23340;20,00000;20,00000
505,80900;48,64283; 69,27085;20,00000;20,00000
507,80900;48,83729; 69,27752;20,00000;20,00000
509,80900;49,03095; 69,28466;20,00000;20,00000
511,80900;49,22397; 69,29435;20,00000;20,00000
513,80900;49,41785; 69,30420;20,00000;20,00000
515,80900;49,61198; 69,30838;20,00000;20,00000
517,80900;49,80771; 69,30759;20,00000;20,00000
519,80900;50,00490; 69,30759;20,00000;20,00000
521,80900;50,20389; 69,31622;20,00000;20,00000
523,80900;50,40340; 69,32129;20,00000;20,00000
525,80900;50,60403; 69,32665;20,00000;20,00000
527,80900;50,80521; 69,33054;20,00000;20,00000
529,80900;51,00637; 69,33501;20,00000;20,00000
531,80900;51,20804; 69,33760;20,00000;20,00000
533,80900;51,40915; 69,33217;20,00000;20,00000
535,80900;51,60974; 69,33842;20,00000;20,00000
537,80900;51,80987; 69,35349;20,00000;20,00000
539,80900;52,00962; 69,36135;20,00000;20,00000
541,80900;52,20931; 69,37168;20,00000;20,00000
543,80900;52,40855; 69,37321;20,00000;20,00000
545,80900;52,60780; 69,37629;20,00000;20,00000
547,80900;52,80660; 69,37722;20,00000;20,00000
549,80900;53,00576; 69,37881;20,00000;20,00000
551,80900;53,20517; 69,38040;20,00000;20,00000
553,80900;53,40461; 69,38154;20,00000;20,00000
555,80900;53,60427; 69,38355;20,00000;20,00000
557,80900;53,80361; 69,38620;20,00000;20,00000
559,80900;54,00450; 69,38757;20,00000;20,00000
561,80900;54,20503; 69,38197;20,00000;20,00000
563,80900;54,40610; 69,38272;20,00000;20,00000
565,80900;54,60705; 69,38199;20,00000;20,00000
567,80900;54,80852; 69,38192;20,00000;20,00000
569,80900;55,00913; 69,38197;20,00000;20,00000
571,80900;55,20936; 69,38117;20,00000;20,00000
573,80900;55,40848; 69,37961;20,00000;20,00000
575,80900;55,60828; 69,37881;20,00000;20,00000
577,80900;55,80782; 69,39144;20,00000;20,00000
579,80900;56,00720; 69,39463;20,00000;20,00000
581,80900;56,20596; 69,39384;20,00000;20,00000
583,80900;56,40555; 69,39272;20,00000;20,00000
585,80900;56,60522; 69,37681;20,00000;20,00000
587,80900;56,80464; 69,37175;20,00000;20,00000
589,80900;57,00420; 69,36604;20,00000;20,00000
591,80900;57,20359; 69,36219;20,00000;20,00000
593,80900;57,40315; 69,36140;20,00000;20,00000
595,80900;57,60306; 69,36061;20,00000;20,00000
597,80900;57,80327; 69,35982;20,00000;20,00000
599,80900;58,00325; 69,35903;20,00000;20,00000
601,80900;58,20358; 69,35903;20,00000;20,00000
603,80900;58,40387; 69,35903;20,00000;20,00000
605,80900;58,60364; 69,35903;20,00000;20,00000
607,80900;58,80397; 69,35823;20,00000;20,00000
609,80900;59,00429; 69,35667;20,00000;20,00000
611,80900;59,20399; 69,35556;20,00000;20,00000
613,80900;59,40406; 69,35382;20,00000;20,00000
615,80900;59,60419; 69,32071;20,00000;20,00000
617,80900;59,80441; 69,30679;20,00000;20,00000
619,80900;60,00408; 69,29726;20,00000;20,00000
621,80900;60,20348; 69,28441;20,00000;20,00000
623,80900;60,40330; 69,28619;20,00000;20,00000
625,80900;60,60317; 69,28068;20,00000;20,00000
627,80900;60,80342; 69,28148;20,00000;20,00000
629,80900;61,00306; 69,28227;20,00000;20,00000
631,80900;61,20278; 69,27945;20,00000;20,00000
633,80900;61,40291; 69,24620;20,00000;20,00000
635,80900;61,60319; 69,22187;20,00000;20,00000
637,80900;61,80301; 69,21475;20,00000;20,00000
639,80900;62,00290; 69,20313;20,00000;20,00000
641,80900;62,20329; 69,20540;20,00000;20,00000
643,80900;62,40311; 69,18651;20,00000;20,00000
645,80900;62,60300; 69,18810;20,00000;20,00000
647,80900;62,80275; 69,18969;20,00000;20,00000
649,80900;63,00270; 69,17297;20,00000;20,00000
651,80900;63,20257; 69,15918;20,00000;20,00000
653,80900;63,40223; 69,12471;20,00000;20,00000
655,80900;63,60253; 69,10952;20,00000;20,00000
657,80900;63,80281; 69,10580;20,00000;20,00000
659,80900;64,00283; 69,10245;20,00000;20,00000
661,80900;64,20306; 69,09454;20,00000;20,00000
663,80900;64,40268; 69,06918;20,00000;20,00000
665,80900;64,60227; 69,05260;20,00000;20,00000
667,80900;64,80256; 69,03437;20,00000;20,00000
669,80900;65,00280; 69,04348;20,00000;20,00000
671,80900;65,20270; 69,04574;20,00000;20,00000
673,80900;65,40208; 69,04630;20,00000;20,00000
675,80900;65,60228; 69,04487;20,00000;20,00000
677,80900;65,80204; 69,04394;20,00000;20,00000
679,80900;66,00198; 69,04174;20,00000;20,00000
681,80900;66,20211; 69,03444;20,00000;20,00000
683,80900;66,40219; 69,02351;20,00000;20,00000
685,80900;66,60228; 69,02505;20,00000;20,00000
687,80900;66,80312; 69,01398;20,00000;20,00000
689,80900;67,00378; 68,99897;20,00000;20,00000
691,80900;67,20318; 69,02036;20,00000;20,00000
693,80900;67,40230; 69,02999;20,00000;20,00000
695,80900;67,60179; 69,01001;20,00000;20,00000
697,80900;67,80154; 68,99253;20,00000;20,00000
699,80900;68,00109; 68,98314;20,00000;20,00000
701,80900;68,20102; 68,98392;20,00000;20,00000
703,80900;68,40095; 68,98552;20,00000;20,00000
705,80900;68,60003; 68,98631;20,00000;20,00000
707,80900;68,80003; 68,98710;20,00000;20,00000
709,80900;68,99994; 68,98868;20,00000;20,00000
711,80900;69,20069; 68,98948;20,00000;20,00000
713,80900;69,40108; 68,98868;20,00000;20,00000
715,80900;69,60122; 68,98780;20,00000;20,00000
717,80900;69,80198; 68,98711;20,00000;20,00000
719,80900;70,00154; 68,98710;20,00000;20,00000
721,80900;70,20183; 68,98523;20,00000;20,00000
723,80900;70,40145; 68,97755;20,00000;20,00000
725,80900;70,60092; 68,97526;20,00000;20,00000
727,80900;70,80086; 68,96261;20,00000;20,00000
729,80900;71,00010; 68,95465;20,00000;20,00000
731,80900;71,20044; 68,94989;20,00000;20,00000
733,80900;71,40096; 68,94907;20,00000;20,00000
735,80900;71,60068; 68,93173;20,00000;20,00000
737,80900;71,80074; 68,93321;20,00000;20,00000
739,80900;72,00030; 68,91904;20,00000;20,00000
741,80900;72,19990; 68,89057;20,00000;20,00000
743,80900;72,39991; 68,88028;20,00000;20,00000
745,80900;72,59991; 68,86524;20,00000;20,00000
747,80900;72,79992; 68,83754;20,00000;20,00000
749,80900;73,00030; 68,81769;20,00000;20,00000
751,80900;73,20077; 68,78685;20,00000;20,00000
753,80900;73,40086; 68,75255;20,00000;20,00000
755,80900;73,60157; 68,71064;20,00000;20,00000
757,80900;73,80194; 68,66785;20,00000;20,00000
759,80900;74,00248; 68,62383;20,00000;20,00000
761,80900;74,20347; 68,59439;20,00000;20,00000
763,80900;74,40372; 68,52984;20,00000;20,00000
765,80900;74,60277; 68,47229;20,00000;20,00000
767,80900;74,80177; 68,41763;20,00000;20,00000
769,80900;75,00031; 68,35870;20,00000;20,00000
771,80900;75,19795; 68,27241;20,00000;20,00000
773,80900;75,39206; 68,20495;20,00000;20,00000
775,80900;75,58725; 68,13100;20,00000;20,00000
777,80900;75,78500; 68,05367;20,00000;20,00000
779,80900;75,98487; 67,96841;20,00000;20,00000
781,80900;76,18704; 67,87081;20,00000;20,00000
783,80900;76,39015; 67,78976;20,00000;20,00000
785,80900;76,59301; 67,68151;20,00000;20,00000
787,80900;76,79578; 67,59893;20,00000;20,00000
789,80900;76,99801; 67,48204;20,00000;20,00000
791,80900;77,19961; 67,37672;20,00000;20,00000
793,80900;77,40037; 67,28392;20,00000;20,00000
795,80900;77,60051; 67,17149;20,00000;20,00000
797,80900;77,79966; 67,06911;20,00000;20,00000
799,80900;77,99833; 66,93661;20,00000;20,00000
801,80900;78,19689; 66,81983;20,00000;20,00000
803,80900;78,39573; 66,68130;20,00000;20,00000
805,80900;78,59458; 66,52562;20,00000;20,00000
807,80900;78,79312; 66,34130;20,00000;20,00000
809,80900;78,99288; 66,17410;20,00000;20,00000
811,80900;79,19266; 65,97496;20,00000;20,00000
813,80900;79,39226; 65,76389;20,00000;20,00000
815,80900;79,59327; 65,51491;20,00000;20,00000
817,80900;79,79450; 65,27713;20,00000;20,00000
819,80900;79,99522; 65,02012;20,00000;20,00000
821,80900;80,19616; 64,73488;20,00000;20,00000
823,80900;80,39707; 64,43326;20,00000;20,00000
825,80900;80,59780; 64,13201;20,00000;20,00000
827,80900;80,79806; 63,80331;20,00000;20,00000
829,80900;80,99758; 63,46664;20,00000;20,00000
831,80900;81,19699; 63,08546;20,00000;20,00000
833,80900;81,39638; 62,68685;20,00000;20,00000
835,80900;81,59581; 62,25179;20,00000;20,00000
837,80900;81,79534; 61,85011;20,00000;20,00000
839,80900;81,99541; 61,42726;20,00000;20,00000
841,80900;82,19477; 60,91399;20,00000;20,00000
843,80900;82,39530; 60,51942;20,00000;20,00000
845,80900;82,59625; 59,98130;20,00000;20,00000
847,80900;82,79723; 59,58200;20,00000;20,00000
849,80900;82,99874; 59,04964;20,00000;20,00000
851,80900;83,19819; 58,61469;20,00000;20,00000
853,80900;83,39944; 58,11126;20,00000;20,00000
855,80900;83,59935; 57,69074;20,00000;20,00000
857,80900;83,79889; 57,18460;20,00000;20,00000
859,80900;83,99890; 56,78468;20,00000;20,00000
861,80900;84,19830; 56,27152;20,00000;20,00000
863,80900;84,39792; 55,90120;20,00000;20,00000
865,80900;84,59753; 55,50350;20,00000;20,00000
867,80900;84,79724; 55,08436;20,00000;20,00000
869,80900;84,99757; 54,69130;20,00000;20,00000
871,80900;85,19686; 54,27560;20,00000;20,00000
873,80900;85,39680; 53,89196;20,00000;20,00000
875,80900;85,59686; 53,50234;20,00000;20,00000
877,80900;85,79644; 53,12603;20,00000;20,00000
879,80900;85,99614; 52,75859;20,00000;20,00000
881,80900;86,19580; 52,38377;20,00000;20,00000
883,80900;86,39561; 52,02444;20,00000;20,00000
885,80900;86,59568; 51,65595;20,00000;20,00000
887,80900;86,79599; 51,27128;20,00000;20,00000
889,80900;86,99684; 50,88381;20,00000;20,00000
891,80900;87,19644; 50,48562;20,00000;20,00000
893,80900;87,39668; 50,08587;20,00000;20,00000
895,80900;87,59629; 49,64939;20,00000;20,00000
897,80900;87,79579; 49,22739;20,00000;20,00000
899,80900;87,99515; 48,71186;20,00000;20,00000
901,80900;88,19481; 48,28455;20,00000;20,00000
903,80900;88,39469; 47,76117;20,00000;20,00000
905,80900;88,59464; 47,28400;20,00000;20,00000
907,80900;88,79462; 46,71987;20,00000;20,00000
909,80900;88,99481; 46,17443;20,00000;20,00000
911,80900;89,19517; 45,62221;20,00000;20,00000
913,80900;89,39566; 45,02705;20,00000;20,00000
915,80900;89,59592; 44,40025;20,00000;20,00000
917,80900;89,79635; 43,76248;20,00000;20,00000
919,80900;89,99644; 43,11647;20,00000;20,00000
921,80900;90,19673; 42,40762;20,00000;20,00000
923,80900;90,39714; 41,66609;20,00000;20,00000
925,80900;90,59731; 40,86704;20,00000;20,00000
927,80900;90,79817; 39,99612;20,00000;20,00000
929,80900;90,99870; 39,10154;20,00000;20,00000
931,80900;91,19934; 38,16202;20,00000;20,00000
933,80900;91,40021; 37,07094;20,00000;20,00000
935,80900;91,60078; 35,91616;20,00000;20,00000
937,80900;91,80164; 34,67799;20,00000;20,00000
939,80900;92,00201; 33,38391;20,00000;20,00000
941,80900;92,20092; 32,12002;20,00000;20,00000
943,80900;92,39833; 30,92036;20,00000;20,00000
945,80900;92,59677; 29,74829;20,00000;20,00000
947,80900;92,79492; 28,63158;20,00000;20,00000
949,80900;92,99384; 27,48542;20,00000;20,00000
951,80900;93,19274; 26,35433;20,00000;20,00000
953,80900;93,39222; 25,20062;20,00000;20,00000
955,80900;93,59218; 24,09680;20,00000;20,00000
957,80900;93,79253; 23,00102;20,00000;20,00000
959,80900;93,99248; 21,97713;20,00000;20,00000
961,80900;94,19304; 21,04273;20,00000;20,00000
963,80900;94,39265; 20,19661;20,00000;20,00000
965,80900;94,59275; 19,41699;20,00000;20,00000
967,80900;94,79325; 18,73165;20,00000;20,00000
969,80900;94,99484; 18,13039;20,00000;20,00000
971,80900;95,19532; 17,56089;20,00000;20,00000
973,80900;95,39551; 17,11621;20,00000;20,00000
975,80900;95,59554; 16,73565;20,00000;20,00000
977,80900;95,79580; 16,36120;20,00000;20,00000
979,80900;95,99587; 16,03234;20,00000;20,00000
981,80900;96,19517; 15,73143;20,00000;20,00000
983,80900;96,39485; 15,50666;20,00000;20,00000
985,80900;96,59562; 15,31213;20,00000;20,00000
987,80900;96,79530; 15,13320;20,00000;20,00000
989,80900;96,99485; 14,97156;20,00000;20,00000
991,80900;97,19503; 14,81074;20,00000;20,00000
993,80900;97,39470; 14,65413;20,00000;20,00000
995,80900;97,59500; 14,55141;20,00000;20,00000
997,80900;97,79430; 14,43844;20,00000;20,00000

File: TGA/SiO2@PDA secagem.csv (part 1 of 3)
#EXPORTTYPE:                 ;DATA ALL                   
#FILE:                       ;SiO2@PIPSECAGEM60C.ngb-ds3
#FORMAT:                     ;NETZSCH5                   
#FTYPE:                      ;ASCII                      
#IDENTITY:                   ;SiO2@PIPSECAGEM60C        
#DECIMAL:                    ;COMMA                      
#SEPARATOR:                  ;SEMICOLON                  
#MTYPE:                      ;TG                         
#INSTRUMENT:                 ;NETZSCH STA 449F3          
#PROJECT:                    ;-                          
#DATE/TIME:                  ;19/11/2024 13:25:15 (UTC-3)
#CORR. FILE:                 ;Correction.ngb-bs3         
#TEMPCAL:                    ;Cal_08_2024_Ar_5C.ngb-ts3  
#SENSITIVITY:                ;---                        
#LABORATORY:                 ;Proc de NanocerŸmicas      
#OPERATOR:                   ;Danilo Janes               
#REMARK:                     ;                           
#SAMPLE:                     ;SiO2@PIPSECAGEM60C        
#SAMPLE MASS /mg:            ;11,9130                    
#MATERIAL:                   ;                           
#REFERENCE:                  ;                           
#REFERENCE MASS /mg:         ;                           
#TYPE OF CRUCIBLE:           ;DTA/TG crucible Al2O3      
#SAMPLE CRUCIBLE MASS /mg:   ;0                          
#REFERENCE CRUCIBLE MASS /mg:;                           
#TG RANGE /mg:               ;35000                      
#TAU-R:                      ;---                        
#CORR. CODE:                 ;020                        
#EXO:                        ;-1                         
#RANGE:                      ;20oC/10,0(K/min)/1000oC    
#SEGMENT:                    ;S1/1                       
#SEG. 1:                     ;20oC/10,0(K/min)/1000oC    

##Temp./oC;Time/min;Mass/%;Gas Flow(purge1)/(ml/min);Gas Flow(protective)/(ml/min)
 26,58200; 0,00000;100,00000;20,00000;20,00000
 26,59226; 0,05050; 99,99491;20,00000;20,00000
 26,55439; 0,10101; 99,99152;20,00000;20,00000
 26,53763; 0,15151; 99,98459;20,00000;20,00000
 26,53272; 0,20201; 99,97803;20,00000;20,00000
 26,51989; 0,25252; 99,96645;20,00000;20,00000
 26,53563; 0,30302; 99,95397;20,00000;20,00000
 26,54590; 0,35352; 99,93909;20,00000;20,00000
 26,56815; 0,40403; 99,94661;20,00000;20,00000
 26,60813; 0,45453; 99,94555;20,00000;20,00000
 26,66940; 0,50503; 99,94274;20,00000;20,00000
 26,73822; 0,55554; 99,92075;20,00000;20,00000
 26,81710; 0,60604; 99,90912;20,00000;20,00000
 26,91314; 0,65654; 99,88070;20,00000;20,00000
 27,02048; 0,70705; 99,83947;20,00000;20,00000
 27,17053; 0,75755; 99,81080;20,00000;20,00000
 27,29783; 0,80805; 99,77268;20,00000;20,00000
 27,46626; 0,85856; 99,74331;20,00000;20,00000
 27,63209; 0,90906; 99,73281;20,00000;20,00000
 27,80016; 0,95956; 99,71449;20,00000;20,00000
 28,01037; 1,01007; 99,69871;20,00000;20,00000
 28,23291; 1,06057; 99,69744;20,00000;20,00000
 28,45471; 1,11107; 99,68693;20,00000;20,00000
 28,69316; 1,16158; 99,66683;20,00000;20,00000
 28,95026; 1,21208; 99,66324;20,00000;20,00000
 29,21287; 1,26258; 99,65754;20,00000;20,00000
 29,45930; 1,31309; 99,64033;20,00000;20,00000
 29,75400; 1,36359; 99,63430;20,00000;20,00000
 30,05046; 1,41409; 99,62372;20,00000;20,00000
 30,36614; 1,46460; 99,60539;20,00000;20,00000
 30,67252; 1,51510; 99,59888;20,00000;20,00000
 31,01461; 1,56560; 99,58537;20,00000;20,00000
 31,36310; 1,61611; 99,58555;20,00000;20,00000
 31,71713; 1,66661; 99,57727;20,00000;20,00000
 32,07695; 1,71711; 99,57270;20,00000;20,00000
 32,47415; 1,76762; 99,55920;20,00000;20,00000
 32,87167; 1,81812; 99,55524;20,00000;20,00000
 33,25492; 1,86862; 99,54529;20,00000;20,00000
 33,68277; 1,91913; 99,54174;20,00000;20,00000
 34,10650; 1,96963; 99,53141;20,00000;20,00000
 34,55032; 2,02013; 99,52981;20,00000;20,00000
 34,99153; 2,07064; 99,51710;20,00000;20,00000
 35,42977; 2,12114; 99,50690;20,00000;20,00000
 35,90605; 2,17164; 99,50937;20,00000;20,00000
 36,37337; 2,22215; 99,50765;20,00000;20,00000
 36,84834; 2,27265; 99,50106;20,00000;20,00000
 37,35182; 2,32315; 99,48962;20,00000;20,00000
 37,84958; 2,37366; 99,48528;20,00000;20,00000
 38,36516; 2,42416; 99,48121;20,00000;20,00000
 38,88217; 2,47466; 99,46809;20,00000;20,00000
 39,40559; 2,52516; 99,45935;20,00000;20,00000
 39,94328; 2,57567; 99,43796;20,00000;20,00000
 40,49291; 2,62617; 99,44025;20,00000;20,00000
 41,03362; 2,67667; 99,43370;20,00000;20,00000
 41,60854; 2,72718; 99,42307;20,00000;20,00000
 42,15655; 2,77768; 99,41213;20,00000;20,00000
 42,72744; 2,82818; 99,39942;20,00000;20,00000
 43,29611; 2,87869; 99,38818;20,00000;20,00000
 43,88404; 2,92919; 99,37726;20,00000;20,00000
 44,47258; 2,97969; 99,35792;20,00000;20,00000
 45,06937; 3,03020; 99,35278;20,00000;20,00000
 45,67040; 3,08070; 99,34585;20,00000;20,00000
 46,27727; 3,13120; 99,33060;20,00000;20,00000
 46,88626; 3,18171; 99,32250;20,00000;20,00000
 47,49565; 3,23221; 99,31420;20,00000;20,00000
 48,09890; 3,28271; 99,29414;20,00000;20,00000
 48,72240; 3,33322; 99,28408;20,00000;20,00000
 49,33086; 3,38372; 99,26261;20,00000;20,00000
 49,94954; 3,43422; 99,24319;20,00000;20,00000
 50,58541; 3,48473; 99,22531;20,00000;20,00000
 51,20580; 3,53523; 99,20618;20,00000;20,00000
 51,82921; 3,58573; 99,18734;20,00000;20,00000
 52,45291; 3,63624; 99,16282;20,00000;20,00000
 53,06800; 3,68674; 99,13675;20,00000;20,00000
 53,70076; 3,73724; 99,11189;20,00000;20,00000
 54,33919; 3,78775; 99,07746;20,00000;20,00000
 54,95329; 3,83825; 99,05095;20,00000;20,00000
 55,58335; 3,88875; 99,01719;20,00000;20,00000
 56,20423; 3,93926; 98,99557;20,00000;20,00000
 56,82893; 3,98976; 98,96268;20,00000;20,00000
 57,45638; 4,04026; 98,93032;20,00000;20,00000
 58,07680; 4,09077; 98,90039;20,00000;20,00000
 58,71098; 4,14127; 98,85928;20,00000;20,00000
 59,32830; 4,19177; 98,82247;20,00000;20,00000
 59,92344; 4,24228; 98,77529;20,00000;20,00000
 60,54953; 4,29278; 98,73929;20,00000;20,00000
 61,16440; 4,34328; 98,69679;20,00000;20,00000
 61,77110; 4,39379; 98,65041;20,00000;20,00000
 62,38854; 4,44429; 98,59969;20,00000;20,00000
 63,00434; 4,49479; 98,54780;20,00000;20,00000
 63,62359; 4,54530; 98,48881;20,00000;20,00000
 64,21597; 4,59580; 98,43146;20,00000;20,00000
 64,83146; 4,64630; 98,38193;20,00000;20,00000
 65,41154; 4,69681; 98,33190;20,00000;20,00000
 65,98376; 4,74731; 98,27043;20,00000;20,00000
 66,59404; 4,79781; 98,22165;20,00000;20,00000
 67,19949; 4,84832; 98,15054;20,00000;20,00000
 67,77278; 4,89882; 98,07886;20,00000;20,00000
 68,34188; 4,94932; 98,01510;20,00000;20,00000
 68,93426; 4,99983; 97,94105;20,00000;20,00000
 69,51750; 5,05033; 97,85905;20,00000;20,00000
 70,08291; 5,10083; 97,79153;20,00000;20,00000
 70,65445; 5,15134; 97,72055;20,00000;20,00000
 71,21675; 5,20184; 97,64353;20,00000;20,00000
 71,78125; 5,25234; 97,57047;20,00000;20,00000
 72,34020; 5,30285; 97,49914;20,00000;20,00000
 72,89825; 5,35335; 97,42877;20,00000;20,00000
 73,45099; 5,40385; 97,35239;20,00000;20,00000
 74,00356; 5,45436; 97,27999;20,00000;20,00000
 74,55891; 5,50486; 97,19807;20,00000;20,00000
 75,09662; 5,55536; 97,12147;20,00000;20,00000
 75,63528; 5,60587; 97,04107;20,00000;20,00000
 76,18279; 5,65637; 96,95872;20,00000;20,00000
 76,71014; 5,70687; 96,86970;20,00000;20,00000
 77,25268; 5,75738; 96,78966;20,00000;20,00000
 77,78591; 5,80788; 96,70588;20,00000;20,00000
 78,31925; 5,85838; 96,62521;20,00000;20,00000
 78,83915; 5,90889; 96,54054;20,00000;20,00000
 79,36802; 5,95939; 96,45728;20,00000;20,00000
 79,89377; 6,00989; 96,37055;20,00000;20,00000
 80,40225; 6,06040; 96,28983;20,00000;20,00000
 80,91816; 6,11090; 96,20620;20,00000;20,00000
 81,44665; 6,16140; 96,12853;20,00000;20,00000
 81,96813; 6,21191; 96,03600;20,00000;20,00000
 82,48768; 6,26241; 95,94999;20,00000;20,00000
 82,98860; 6,31291; 95,86325;20,00000;20,00000
 83,49804; 6,36342; 95,77660;20,00000;20,00000
 84,00327; 6,41392; 95,68894;20,00000;20,00000
 84,51359; 6,46442; 95,60757;20,00000;20,00000
 85,02282; 6,51493; 95,52548;20,00000;20,00000
 85,53847; 6,56543; 95,43803;20,00000;20,00000
 86,03045; 6,61593; 95,34483;20,00000;20,00000
 86,54123; 6,66644; 95,25490;20,00000;20,00000
 87,03866; 6,71694; 95,17024;20,00000;20,00000
 87,55137; 6,76744; 95,08967;20,00000;20,00000
 88,04469; 6,81795; 95,00219;20,00000;20,00000
 88,53888; 6,86845; 94,91656;20,00000;20,00000
 89,06430; 6,91895; 94,83151;20,00000;20,00000
 89,55170; 6,96946; 94,74371;20,00000;20,00000
 90,05061; 7,01996; 94,66052;20,00000;20,00000
 90,55367; 7,07046; 94,56551;20,00000;20,00000
 91,04560; 7,12097; 94,48483;20,00000;20,00000
 91,54911; 7,17147; 94,40619;20,00000;20,00000
 92,05076; 7,22197; 94,32314;20,00000;20,00000
 92,54241; 7,27248; 94,22823;20,00000;20,00000
 93,04501; 7,32298; 94,14064;20,00000;20,00000
 93,54692; 7,37348; 94,06032;20,00000;20,00000
 94,03989; 7,42399; 93,97623;20,00000;20,00000
 94,54099; 7,47449; 93,88388;20,00000;20,00000
 95,04829; 7,52499; 93,79865;20,00000;20,00000
 95,53959; 7,57549; 93,71691;20,00000;20,00000
 96,02560; 7,62600; 93,64287;20,00000;20,00000
 96,53387; 7,67650; 93,55888;20,00000;20,00000
 97,02544; 7,72700; 93,47734;20,00000;20,00000
 97,54099; 7,77751; 93,39542;20,00000;20,00000
 98,01507; 7,82801; 93,31479;20,00000;20,00000
 98,53222; 7,87851; 93,21405;20,00000;20,00000
 99,03490; 7,92902; 93,12899;20,00000;20,00000
 99,52764; 7,97952; 93,04889;20,00000;20,00000
100,01224; 8,03002; 92,96479;20,00000;20,00000
100,51574; 8,08053; 92,89344;20,00000;20,00000
101,00011; 8,13103; 92,81686;20,00000;20,00000
101,50188; 8,18153; 92,74038;20,00000;20,00000
102,00762; 8,23204; 92,66512;20,00000;20,00000
102,50834; 8,28254; 92,59618;20,00000;20,00000
102,99399; 8,33304; 92,52238;20,00000;20,00000
103,50269; 8,38355; 92,44956;20,00000;20,00000
104,00556; 8,43405; 92,36943;20,00000;20,00000
104,50699; 8,48455; 92,29418;20,00000;20,00000
105,00038; 8,53506; 92,22419;20,00000;20,00000
105,49732; 8,58556; 92,16436;20,00000;20,00000
105,98944; 8,63606; 92,09249;20,00000;20,00000
106,49459; 8,68657; 92,01990;20,00000;20,00000
106,98510; 8,73707; 91,95449;20,00000;20,00000
107,48697; 8,78757; 91,89019;20,00000;20,00000
107,98960; 8,83808; 91,82409;20,00000;20,00000
108,49111; 8,88858; 91,75678;20,00000;20,00000
108,99178; 8,93908; 91,69461;20,00000;20,00000
109,48770; 8,98959; 91,62228;20,00000;20,00000
109,97591; 9,04009; 91,55365;20,00000;20,00000
110,47935; 9,09059; 91,49254;20,00000;20,00000
110,97475; 9,14110; 91,42796;20,00000;20,00000
111,47234; 9,19160; 91,36056;20,00000;20,00000
111,97635; 9,24210; 91,29596;20,00000;20,00000
112,47710; 9,29261; 91,23917;20,00000;20,00000
112,96883; 9,34311; 91,18672;20,00000;20,00000
113,46982; 9,39361; 91,13643;20,00000;20,00000
113,97297; 9,44412; 91,07827;20,00000;20,00000
114,46909; 9,49462; 91,02791;20,00000;20,00000
114,96893; 9,54512; 90,96803;20,00000;20,00000
115,47309; 9,59563; 90,91460;20,00000;20,00000
115,98270; 9,64613; 90,84839;20,00000;20,00000
116,47775; 9,69663; 90,78947;20,00000;20,00000
116,96706; 9,74714; 90,72898;20,00000;20,00000
117,46905; 9,79764; 90,66846;20,00000;20,00000
117,96932; 9,84814; 90,62699;20,00000;20,00000
118,48340; 9,89865; 90,57793;20,00000;20,00000
118,98660; 9,94915; 90,52232;20,00000;20,00000
119,48171; 9,99965; 90,46974;20,00000;20,00000
119,98114;10,05016; 90,40787;20,00000;20,00000
120,49365;10,10066; 90,35913;20,00000;20,00000
120,98529;10,15116; 90,30741;20,00000;20,00000
121,49086;10,20167; 90,26630;20,00000;20,00000
121,99046;10,25217; 90,21851;20,00000;20,00000
122,48438;10,30267; 90,17519;20,00000;20,00000
122,99419;10,35318; 90,12676;20,00000;20,00000
123,50792;10,40368; 90,08334;20,00000;20,00000
124,00420;10,45418; 90,04467;20,00000;20,00000
124,50874;10,50469; 90,00352;20,00000;20,00000
125,02477;10,55519; 89,96184;20,00000;20,00000
125,52067;10,60569; 89,91607;20,00000;20,00000
126,01792;10,65620; 89,86998;20,00000;20,00000
126,52658;10,70670; 89,82859;20,00000;20,00000
127,03297;10,75720; 89,78556;20,00000;20,00000
127,54426;10,80771; 89,74811;20,00000;20,00000
128,04744;10,85821; 89,70924;20,00000;20,00000
128,56136;10,90871; 89,66933;20,00000;20,00000
129,06903;10,95922; 89,62352;20,00000;20,00000
129,55978;11,00972; 89,58312;20,00000;20,00000
130,07541;11,06022; 89,54494;20,00000;20,00000
130,58497;11,11073; 89,52080;20,00000;20,00000
131,08977;11,16123; 89,48236;20,00000;20,00000
131,59841;11,21173; 89,44460;20,00000;20,00000
132,11755;11,26224; 89,40008;20,00000;20,00000
132,61865;11,31274; 89,37223;20,00000;20,00000
133,12999;11,36324; 89,33945;20,00000;20,00000
133,63600;11,41375; 89,30070;20,00000;20,00000
134,13833;11,46425; 89,27083;20,00000;20,00000
134,64816;11,51475; 89,24093;20,00000;20,00000
135,15393;11,56526; 89,21032;20,00000;20,00000
135,67229;11,61576; 89,18011;20,00000;20,00000
136,17858;11,66626; 89,14810;20,00000;20,00000
136,68311;11,71677; 89,10801;20,00000;20,00000
137,20366;11,76727; 89,08375;20,00000;20,00000
137,72186;11,81777; 89,05193;20,00000;20,00000
138,22700;11,86828; 89,02129;20,00000;20,00000
138,73471;11,91878; 88,98520;20,00000;20,00000
139,23939;11,96928; 88,95473;20,00000;20,00000
139,75518;12,01979; 88,91898;20,00000;20,00000
140,26784;12,07029; 88,88247;20,00000;20,00000
140,77525;12,12079; 88,85957;20,00000;20,00000
141,28954;12,17130; 88,82379;20,00000;20,00000
141,80457;12,22180; 88,80759;20,00000;20,00000
142,30980;12,27230; 88,78168;20,00000;20,00000
142,80697;12,32281; 88,74976;20,00000;20,00000
143,31929;12,37331; 88,72705;20,00000;20,00000
143,83763;12,42381; 88,69620;20,00000;20,00000
144,34723;12,47432; 88,66436;20,00000;20,00000
144,86009;12,52482; 88,64243;20,00000;20,00000
145,37336;12,57532; 88,60806;20,00000;20,00000
145,88468;12,62583; 88,58688;20,00000;20,00000
146,38104;12,67633; 88,56698;20,00000;20,00000
146,89091;12,72683; 88,54651;20,00000;20,00000
147,40449;12,77733; 88,51984;20,00000;20,00000
147,91415;12,82784; 88,50204;20,00000;20,00000
148,43235;12,87834; 88,47699;20,00000;20,00000
148,93355;12,92884; 88,45076;20,00000;20,00000
149,44140;12,97935; 88,43305;20,00000;20,00000
149,95452;13,02985; 88,41609;20,00000;20,00000
150,46649;13,08035; 88,39578;20,00000;20,00000
150,96413;13,13086; 88,37707;20,00000;20,00000
151,48884;13,18136; 88,35171;20,00000;20,00000
151,98963;13,23186; 88,34070;20,00000;20,00000
152,50516;13,28237; 88,32491;20,00000;20,00000
153,02008;13,33287; 88,30614;20,00000;20,00000
153,53242;13,38337; 88,29178;20,00000;20,00000
154,02700;13,43388; 88,26688;20,00000;20,00000
154,53889;13,48438; 88,25807;20,00000;20,00000
155,04758;13,53488; 88,24400;20,00000;20,00000
155,54801;13,58539; 88,22710;20,00000;20,00000
156,06030;13,63589; 88,21403;20,00000;20,00000
156,57199;13,68639; 88,19953;20,00000;20,00000
157,06981;13,73690; 88,18680;20,00000;20,00000
157,58038;13,78740; 88,17201;20,00000;20,00000
158,08299;13,83790; 88,15095;20,00000;20,00000
158,58373;13,88841; 88,14108;20,00000;20,00000
159,10093;13,93891; 88,12920;20,00000;20,00000
159,61093;13,98941; 88,11889;20,00000;20,00000
160,10920;14,03992; 88,10799;20,00000;20,00000
160,61448;14,09042; 88,09693;20,00000;20,00000
161,11372;14,14092; 88,08848;20,00000;20,00000
161,62580;14,19143; 88,07918;20,00000;20,00000
162,12992;14,24193; 88,06819;20,00000;20,00000
162,64111;14,29243; 88,05166;20,00000;20,00000
163,13796;14,34294; 88,04389;20,00000;20,00000
163,64532;14,39344; 88,03776;20,00000;20,00000
164,15384;14,44394; 88,02533;20,00000;20,00000
164,65512;14,49445; 88,00946;20,00000;20,00000
165,16819;14,54495; 87,99583;20,00000;20,00000
165,66829;14,59545; 87,98524;20,00000;20,00000
166,17202;14,64596; 87,97602;20,00000;20,00000
166,66716;14,69646; 87,96750;20,00000;20,00000
167,16699;14,74696; 87,95651;20,00000;20,00000
167,67440;14,79747; 87,93959;20,00000;20,00000
168,17624;14,84797; 87,93047;20,00000;20,00000
168,68282;14,89847; 87,91458;20,00000;20,00000
169,18033;14,94898; 87,89998;20,00000;20,00000
169,68084;14,99948; 87,88730;20,00000;20,00000
170,17883;15,04998; 87,87711;20,00000;20,00000
170,68793;15,10049; 87,86779;20,00000;20,00000
171,20736;15,15099; 87,86020;20,00000;20,00000
171,70053;15,20149; 87,85252;20,00000;20,00000
172,17235;15,25200; 87,84506;20,00000;20,00000
172,69477;15,30250; 87,83992;20,00000;20,00000
173,20134;15,35300; 87,83306;20,00000;20,00000
173,70819;15,40351; 87,82450;20,00000;20,00000
174,20709;15,45401; 87,81143;20,00000;20,00000
174,71003;15,50451; 87,79751;20,00000;20,00000
175,21647;15,55502; 87,78801;20,00000;20,00000
175,71720;15,60552; 87,77946;20,00000;20,00000
176,21772;15,65602; 87,77129;20,00000;20,00000
176,72523;15,70653; 87,76184;20,00000;20,00000
177,21873;15,75703; 87,75174;20,00000;20,00000
177,73105;15,80753; 87,74321;20,00000;20,00000
178,24318;15,85804; 87,73629;20,00000;20,00000
178,73549;15,90854; 87,72465;20,00000;20,00000
179,24412;15,95904; 87,71197;20,00000;20,00000
179,74385;16,00955; 87,70090;20,00000;20,00000
180,24945;16,06005; 87,69327;20,00000;20,00000
180,74515;16,11055; 87,68649;20,00000;20,00000
181,26036;16,16106; 87,68056;20,00000;20,00000
181,77761;16,21156; 87,67113;20,00000;20,00000
182,26201;16,26206; 87,66360;20,00000;20,00000
182,76688;16,31257; 87,65342;20,00000;20,00000
183,29301;16,36307; 87,63937;20,00000;20,00000
183,78967;16,41357; 87,62753;20,00000;20,00000
184,29866;16,46408; 87,62034;20,00000;20,00000
184,81102;16,51458; 87,61287;20,00000;20,00000
185,29546;16,56508; 87,60593;20,00000;20,00000
185,82844;16,61559; 87,59964;20,00000;20,00000
186,32449;16,66609; 87,59318;20,00000;20,00000
186,83820;16,71659; 87,58721;20,00000;20,00000
187,33831;16,76710; 87,58009;20,00000;20,00000
187,84187;16,81760; 87,56700;20,00000;20,00000
188,35924;16,86810; 87,55619;20,00000;20,00000
188,87431;16,91861; 87,54338;20,00000;20,00000
189,38240;16,96911; 87,53227;20,00000;20,00000
189,88094;17,01961; 87,52546;20,00000;20,00000
190,38525;17,07012; 87,51613;20,00000;20,00000
190,88244;17,12062; 87,50683;20,00000;20,00000
191,40458;17,17112; 87,49408;20,00000;20,00000
191,90594;17,22163; 87,48041;20,00000;20,00000
192,42297;17,27213; 87,47143;20,00000;20,00000
192,93079;17,32263; 87,46368;20,00000;20,00000
193,44335;17,37314; 87,45420;20,00000;20,00000
193,93839;17,42364; 87,44243;20,00000;20,00000
194,46344;17,47414; 87,43200;20,00000;20,00000
194,95282;17,52465; 87,42213;20,00000;20,00000
195,47957;17,57515; 87,41549;20,00000;20,00000
195,97479;17,62565; 87,40437;20,00000;20,00000
196,47795;17,67616; 87,39433;20,00000;20,00000
196,98574;17,72666; 87,38410;20,00000;20,00000
197,50191;17,77716; 87,37477;20,00000;20,00000
198,00401;17,82766; 87,36629;20,00000;20,00000
198,50887;17,87817; 87,35783;20,00000;20,00000
199,01095;17,92867; 87,35018;20,00000;20,00000
199,51159;17,97917; 87,34169;20,00000;20,00000
200,03482;18,02968; 87,33320;20,00000;20,00000
200,54174;18,08018; 87,32557;20,00000;20,00000
201,03760;18,13068; 87,31625;20,00000;20,00000
201,54694;18,18119; 87,30104;20,00000;20,00000
202,05191;18,23169; 87,28932;20,00000;20,00000
202,55520;18,28219; 87,28062;20,00000;20,00000
203,06851;18,33270; 87,26616;20,00000;20,00000
203,57678;18,38320; 87,25257;20,00000;20,00000
204,08181;18,43370; 87,24014;20,00000;20,00000
204,58581;18,48421; 87,22746;20,00000;20,00000
205,09198;18,53471; 87,21851;20,00000;20,00000
205,59859;18,58521; 87,21183;20,00000;20,00000
206,11426;18,63572; 87,20520;20,00000;20,00000
206,60660;18,68622; 87,19841;20,00000;20,00000
207,11468;18,73672; 87,18792;20,00000;20,00000
207,61567;18,78723; 87,17936;20,00000;20,00000
208,12164;18,83773; 87,16877;20,00000;20,00000
208,63391;18,88823; 87,15081;20,00000;20,00000
209,14083;18,93874; 87,14186;20,00000;20,00000
209,63906;18,98924; 87,13599;20,00000;20,00000
210,15927;19,03974; 87,12754;20,00000;20,00000
210,64940;19,09025; 87,11653;20,00000;20,00000
211,15383;19,14075; 87,10552;20,00000;20,00000
211,64762;19,19125; 87,09459;20,00000;20,00000
212,16333;19,24176; 87,08254;20,00000;20,00000
212,67026;19,29226; 87,07076;20,00000;20,00000
213,17193;19,34276; 87,06076;20,00000;20,00000
213,66321;19,39327; 87,04932;20,00000;20,00000
214,18668;19,44377; 87,03667;20,00000;20,00000
214,69519;19,49427; 87,02680;20,00000;20,00000
215,19972;19,54478; 87,01830;20,00000;20,00000
215,69147;19,59528; 87,00948;20,00000;20,00000
216,19891;19,64578; 86,99796;20,00000;20,00000
216,70158;19,69629; 86,99170;20,00000;20,00000
217,21479;19,74679; 86,97974;20,00000;20,00000
217,72934;19,79729; 86,96737;20,00000;20,00000
218,21202;19,84780; 86,96235;20,00000;20,00000
218,72182;19,89830; 86,95403;20,00000;20,00000
219,21813;19,94880; 86,94570;20,00000;20,00000
219,73046;19,99931; 86,93122;20,00000;20,00000
220,22313;20,04981; 86,92187;20,00000;20,00000
220,73479;20,10031; 86,91507;20,00000;20,00000
221,23570;20,15082; 86,90915;20,00000;20,00000
221,74803;20,20132; 86,90402;20,00000;20,00000
222,24830;20,25182; 86,89799;20,00000;20,00000
222,75839;20,30233; 86,88777;20,00000;20,00000
223,24805;20,35283; 86,87601;20,00000;20,00000
223,76003;20,40333; 86,86564;20,00000;20,00000
224,25844;20,45384; 86,85522;20,00000;20,00000
224,76976;20,50434; 86,84150;20,00000;20,00000
225,27289;20,55484; 86,83167;20,00000;20,00000
225,78059;20,60535; 86,82918;20,00000;20,00000
226,27999;20,65585; 86,82521;20,00000;20,00000
226,79629;20,70635; 86,81408;20,00000;20,00000
227,29745;20,75686; 86,80237;20,00000;20,00000
227,80323;20,80736; 86,79081;20,00000;20,00000
228,30202;20,85786; 86,77804;20,00000;20,00000
228,80624;20,90837; 86,76537;20,00000;20,00000
229,32312;20,95887; 86,75001;20,00000;20,00000
229,82721;21,00937; 86,73811;20,00000;20,00000
230,33187;21,05988; 86,73048;20,00000;20,00000
230,83256;21,11038; 86,72368;20,00000;20,00000
231,33789;21,16088; 86,71347;20,00000;20,00000
231,84336;21,21139; 86,70598;20,00000;20,00000
232,35531;21,26189; 86,69501;20,00000;20,00000
232,86745;21,31239; 86,67755;20,00000;20,00000
233,37169;21,36290; 86,66531;20,00000;20,00000
233,86735;21,41340; 86,65404;20,00000;20,00000
234,39430;21,46390; 86,64131;20,00000;20,00000
234,89633;21,51441; 86,62769;20,00000;20,00000
235,39800;21,56491; 86,61583;20,00000;20,00000
235,90888;21,61541; 86,60568;20,00000;20,00000
236,40966;21,66592; 86,59234;20,00000;20,00000
236,92131;21,71642; 86,58267;20,00000;20,00000
237,41419;21,76692; 86,57539;20,00000;20,00000
237,92743;21,81743; 86,56731;20,00000;20,00000
238,43474;21,86793; 86,55368;20,00000;20,00000
238,94285;21,91843; 86,53973;20,00000;20,00000
239,45050;21,96894; 86,52010;20,00000;20,00000
239,95745;22,01944; 86,50571;20,00000;20,00000
240,46838;22,06994; 86,49208;20,00000;20,00000
240,96835;22,12045; 86,48021;20,00000;20,00000
241,47833;22,17095; 86,46050;20,00000;20,00000
241,98769;22,22145; 86,43952;20,00000;20,00000
242,47679;22,27196; 86,42360;20,00000;20,00000
242,99438;22,32246; 86,41066;20,00000;20,00000
243,49085;22,37296; 86,39987;20,00000;20,00000
244,00478;22,42347; 86,39092;20,00000;20,00000
244,52099;22,47397; 86,37302;20,00000;20,00000
245,01161;22,52447; 86,36260;20,00000;20,00000
245,51928;22,57498; 86,35104;20,00000;20,00000
246,01921;22,62548; 86,33765;20,00000;20,00000
246,51458;22,67598; 86,32522;20,00000;20,00000
247,02717;22,72648; 86,31413;20,00000;20,00000
247,52053;22,77699; 86,30138;20,00000;20,00000
248,01851;22,82749; 86,28863;20,00000;20,00000
248,53741;22,87799; 86,27370;20,00000;20,00000
249,03901;22,92850; 86,25807;20,00000;20,00000
249,55097;22,97900; 86,24969;20,00000;20,00000
250,06112;23,02950; 86,23948;20,00000;20,00000
250,56007;23,08001; 86,22765;20,00000;20,00000
251,06858;23,13051; 86,21833;20,00000;20,00000
251,56396;23,18101; 86,20730;20,00000;20,00000
252,06076;23,23152; 86,19702;20,00000;20,00000
252,56556;23,28202; 86,18284;20,00000;20,00000
253,07481;23,33252; 86,17190;20,00000;20,00000
253,57779;23,38303; 86,15188;20,00000;20,00000
254,09116;23,43353; 86,14039;20,00000;20,00000
254,57959;23,48403; 86,12835;20,00000;20,00000
255,09261;23,53454; 86,11730;20,00000;20,00000
255,59241;23,58504; 86,09968;20,00000;20,00000
256,09134;23,63554; 86,08237;20,00000;20,00000
256,59283;23,68605; 86,06171;20,00000;20,00000
257,10757;23,73655; 86,04778;20,00000;20,00000
257,61130;23,78705; 86,03468;20,00000;20,00000
258,11474;23,83756; 86,01549;20,00000;20,00000
258,63203;23,88806; 85,99940;20,00000;20,00000
259,13240;23,93856; 85,98953;20,00000;20,00000
259,62949;23,98907; 85,97526;20,00000;20,00000
260,13252;24,03957; 85,95919;20,00000;20,00000
260,65176;24,09007; 85,94138;20,00000;20,00000
261,13554;24,14058; 85,92699;20,00000;20,00000
261,64246;24,19108; 85,91262;20,00000;20,00000
262,15447;24,24158; 85,88627;20,00000;20,00000
262,66214;24,29209; 85,87466;20,00000;20,00000
263,16929;24,34259; 85,85905;20,00000;20,00000
263,67290;24,39309; 85,83679;20,00000;20,00000
264,18031;24,44360; 85,81853;20,00000;20,00000
264,69224;24,49410; 85,79486;20,00000;20,00000
265,18911;24,54460; 85,77791;20,00000;20,00000
265,69555;24,59511; 85,76147;20,00000;20,00000
266,20275;24,64561; 85,73947;20,00000;20,00000
266,70450;24,69611; 85,71969;20,00000;20,00000
267,20984;24,74662; 85,70479;20,00000;20,00000
267,71449;24,79712; 85,68064;20,00000;20,00000
268,21856;24,84762; 85,67030;20,00000;20,00000
268,71920;24,89813; 85,65508;20,00000;20,00000
269,23051;24,94863; 85,63890;20,00000;20,00000
269,73657;24,99913; 85,61767;20,00000;20,00000
270,25826;25,04964; 85,59906;20,00000;20,00000
270,75658;25,10014; 85,58122;20,00000;20,00000
271,27284;25,15064; 85,55934;20,00000;20,00000
271,76275;25,20115; 85,54571;20,00000;20,00000
272,25687;25,25165; 85,52705;20,00000;20,00000
272,77538;25,30215; 85,50848;20,00000;20,00000
273,28713;25,35266; 85,48204;20,00000;20,00000
273,78812;25,40316; 85,46627;20,00000;20,00000
274,28579;25,45366; 85,45076;20,00000;20,00000
274,80390;25,50417; 85,43469;20,00000;20,00000
275,31418;25,55467; 85,41848;20,00000;20,00000
275,80756;25,60517; 85,39966;20,00000;20,00000
276,32422;25,65568; 85,38072;20,00000;20,00000
276,81108;25,70618; 85,36723;20,00000;20,00000
277,34521;25,75668; 85,34838;20,00000;20,00000
277,82883;25,80719; 85,33274;20,00000;20,00000
278,32990;25,85769; 85,31383;20,00000;20,00000
278,83485;25,90819; 85,29283;20,00000;20,00000
279,34420;25,95870; 85,27739;20,00000;20,00000
279,87260;26,00920; 85,25423;20,00000;20,00000
280,36103;26,05970; 85,23221;20,00000;20,00000
280,87718;26,11021; 85,20523;20,00000;20,00000
281,36806;26,16071; 85,19243;20,00000;20,00000
281,87951;26,21121; 85,17706;20,00000;20,00000
282,37512;26,26172; 85,15853;20,00000;20,00000
282,87782;26,31222; 85,14482;20,00000;20,00000
283,38177;26,36272; 85,11809;20,00000;20,00000
283,90253;26,41323; 85,09881;20,00000;20,00000
284,40306;26,46373; 85,08191;20,00000;20,00000
284,90904;26,51423; 85,05936;20,00000;20,00000
285,41233;26,56474; 85,04040;20,00000;20,00000
285,91162;26,61524; 85,01702;20,00000;20,00000
286,41040;26,66574; 84,99832;20,00000;20,00000
286,93459;26,71625; 84,97293;20,00000;20,00000
287,42458;26,76675; 84,95270;20,00000;20,00000
287,92273;26,81725; 84,93629;20,00000;20,00000
288,42770;26,86776; 84,91047;20,00000;20,00000
288,93695;26,91826; 84,89327;20,00000;20,00000
289,43481;26,96876; 84,87239;20,00000;20,00000
289,92476;27,01927; 84,85549;20,00000;20,00000
290,43073;27,06977; 84,82923;20,00000;20,00000
290,94292;27,12027; 84,81064;20,00000;20,00000
291,45397;27,17078; 84,78779;20,00000;20,00000
291,95643;27,22128; 84,77085;20,00000;20,00000
292,45168;27,27178; 84,74322;20,00000;20,00000
292,97006;27,32229; 84,73146;20,00000;20,00000
293,46268;27,37279; 84,70961;20,00000;20,00000
293,97283;27,42329; 84,69004;20,00000;20,00000
294,47428;27,47380; 84,66575;20,00000;20,00000
294,97721;27,52430; 84,64849;20,00000;20,00000
295,49247;27,57480; 84,62598;20,00000;20,00000
295,99026;27,62531; 84,60656;20,00000;20,00000
296,49127;27,67581; 84,58277;20,00000;20,00000
297,00323;27,72631; 84,56745;20,00000;20,00000
297,50184;27,77681; 84,55319;20,00000;20,00000
298,00925;27,82732; 84,53734;20,00000;20,00000
298,51457;27,87782; 84,52064;20,00000;20,00000
299,01893;27,92832; 84,49588;20,00000;20,00000
299,51433;27,97883; 84,47771;20,00000;20,00000
300,00967;28,02933; 84,45264;20,00000;20,00000
300,51427;28,07983; 84,41624;20,00000;20,00000
301,01942;28,13034; 84,39169;20,00000;20,00000
301,51668;28,18084; 84,36455;20,00000;20,00000
302,04729;28,23134; 84,33417;20,00000;20,00000
302,53030;28,28185; 84,30998;20,00000;20,00000
303,02849;28,33235; 84,28374;20,00000;20,00000
303,53605;28,38285; 84,26290;20,00000;20,00000
304,04813;28,43336; 84,23466;20,00000;20,00000
304,56586;28,48386; 84,20665;20,00000;20,00000
305,06713;28,53436; 84,18653;20,00000;20,00000
305,56124;28,58487; 84,15967;20,00000;20,00000
306,07401;28,63537; 84,13503;20,00000;20,00000
306,58056;28,68587; 84,11348;20,00000;20,00000
307,09607;28,73638; 84,07873;20,00000;20,00000
307,58546;28,78688; 84,05158;20,00000;20,00000
308,08952;28,83738; 84,01992;20,00000;20,00000
308,59407;28,88789; 84,00336;20,00000;20,00000
309,09910;28,93839; 83,97795;20,00000;20,00000
309,61581;28,98889; 83,94158;20,00000;20,00000
310,12042;29,03940; 83,91775;20,00000;20,00000
310,61798;29,08990; 83,88324;20,00000;20,00000
311,12162;29,14040; 83,86531;20,00000;20,00000
311,61944;29,19091; 83,83478;20,00000;20,00000
312,12562;29,24141; 83,79876;20,00000;20,00000
312,62909;29,29191; 83,77702;20,00000;20,00000
313,15034;29,34242; 83,75470;20,00000;20,00000
313,64988;29,39292; 83,72483;20,00000;20,00000
314,15209;29,44342; 83,70106;20,00000;20,00000
314,66145;29,49393; 83,67631;20,00000;20,00000
315,15676;29,54443; 83,64307;20,00000;20,00000
315,67007;29,59493; 83,61549;20,00000;20,00000
316,17587;29,64544; 83,59134;20,00000;20,00000
316,68086;29,69594; 83,55753;20,00000;20,00000
317,18684;29,74644; 83,53258;20,00000;20,00000
317,69560;29,79695; 83,50835;20,00000;20,00000
318,20329;29,84745; 83,47342;20,00000;20,00000
318,70685;29,89795; 83,44980;20,00000;20,00000
319,20694;29,94846; 83,42552;20,00000;20,00000
319,70352;29,99896; 83,39208;20,00000;20,00000
320,23049;30,04946; 83,37055;20,00000;20,00000
320,73767;30,09997; 83,34344;20,00000;20,00000
321,23087;30,15047; 83,30529;20,00000;20,00000
321,73952;30,20097; 83,27582;20,00000;20,00000
322,25497;30,25148; 83,24252;20,00000;20,00000
322,75015;30,30198; 83,21604;20,00000;20,00000
323,26887;30,35248; 83,17677;20,00000;20,00000
323,76915;30,40299; 83,15514;20,00000;20,00000
324,28935;30,45349; 83,12202;20,00000;20,00000
324,78825;30,50399; 83,08722;20,00000;20,00000
325,29249;30,55450; 83,06122;20,00000;20,00000
325,80288;30,60500; 83,02791;20,00000;20,00000
326,30004;30,65550; 83,00411;20,00000;20,00000
326,81396;30,70601; 82,97289;20,00000;20,00000
327,31574;30,75651; 82,93849;20,00000;20,00000
327,82886;30,80701; 82,91182;20,00000;20,00000
328,33307;30,85752; 82,88107;20,00000;20,00000
328,83847;30,90802; 82,84789;20,00000;20,00000
329,34859;30,95852; 82,82122;20,00000;20,00000
329,85048;31,00903; 82,79126;20,00000;20,00000
330,36634;31,05953; 82,76462;20,00000;20,00000
330,85133;31,11003; 82,73984;20,00000;20,00000
331,35786;31,16054; 82,71266;20,00000;20,00000
331,87431;31,21104; 82,68744;20,00000;20,00000
332,37905;31,26154; 82,65205;20,00000;20,00000
332,88365;31,31205; 82,63429;20,00000;20,00000
333,38466;31,36255; 82,60535;20,00000;20,00000
333,88175;31,41305; 82,57131;20,00000;20,00000
334,38471;31,46356; 82,54090;20,00000;20,00000
334,89611;31,51406; 82,51134;20,00000;20,00000
335,40204;31,56456; 82,47966;20,00000;20,00000
335,90499;31,61507; 82,44814;20,00000;20,00000
336,41915;31,66557; 82,41952;20,00000;20,00000
336,91238;31,71607; 82,38119;20,00000;20,00000
337,41829;31,76658; 82,35320;20,00000;20,00000
337,92180;31,81708; 82,32182;20,00000;20,00000
338,44604;31,86758; 82,29241;20,00000;20,00000
338,94499;31,91809; 82,25759;20,00000;20,00000
339,44634;31,96859; 82,22417;20,00000;20,00000
339,94376;32,01909; 82,18835;20,00000;20,00000
340,45978;32,06960; 82,15837;20,00000;20,00000
340,95509;32,12010; 82,12704;20,00000;20,00000
341,47214;32,17060; 82,09559;20,00000;20,00000
341,98551;32,22111; 82,05902;20,00000;20,00000
342,48587;32,27161; 82,02789;20,00000;20,00000
342,98723;32,32211; 81,99002;20,00000;20,00000
343,49942;32,37262; 81,95707;20,00000;20,00000
343,99685;32,42312; 81,92710;20,00000;20,00000
344,51330;32,47362; 81,88728;20,00000;20,00000
345,00989;32,52413; 81,85030;20,00000;20,00000
345,50249;32,57463; 81,81451;20,00000;20,00000
346,02443;32,62513; 81,77426;20,00000;20,00000
346,52778;32,67564; 81,74756;20,00000;20,00000
347,02678;32,72614; 81,71011;20,00000;20,00000
347,53772;32,77664; 81,68227;20,00000;20,00000
348,04785;32,82714; 81,64548;20,00000;20,00000
348,54428;32,87765; 81,60578;20,00000;20,00000
349,04508;32,92815; 81,56997;20,00000;20,00000
349,55560;32,97865; 81,54198;20,00000;20,00000
350,06920;33,02916; 81,50131;20,00000;20,00000
350,56890;33,07966; 81,47265;20,00000;20,00000
351,06849;33,13016; 81,43359;20,00000;20,00000
351,57014;33,18067; 81,39293;20,00000;20,00000
352,08223;33,23117; 81,36953;20,00000;20,00000
352,58322;33,28167; 81,33434;20,00000;20,00000
353,08833;33,33218; 81,30440;20,00000;20,00000
353,59087;33,38268; 81,26432;20,00000;20,00000
354,09361;33,43318; 81,22960;20,00000;20,00000
354,59599;33,48369; 81,18882;20,00000;20,00000
355,09516;33,53419; 81,14293;20,00000;20,00000
355,60563;33,58469; 81,09797;20,00000;20,00000
356,10226;33,63520; 81,05288;20,00000;20,00000
356,61349;33,68570; 81,02127;20,00000;20,00000
357,11564;33,73620; 80,97464;20,00000;20,00000
357,62022;33,78671; 80,93277;20,00000;20,00000
358,12615;33,83721; 80,88349;20,00000;20,00000
358,61296;33,88771; 80,84844;20,00000;20,00000
359,12733;33,93822; 80,80331;20,00000;20,00000
359,63125;33,98872; 80,75900;20,00000;20,00000
360,13401;34,03922; 80,72497;20,00000;20,00000
360,63931;34,08973; 80,67594;20,00000;20,00000
361,13245;34,14023; 80,63438;20,00000;20,00000
361,64857;34,19073; 80,60280;20,00000;20,00000
362,15076;34,24124; 80,55960;20,00000;20,00000
362,65206;34,29174; 80,52618;20,00000;20,00000
363,15426;34,34224; 80,48365;20,00000;20,00000
363,66830;34,39275; 80,44323;20,00000;20,00000
364,16080;34,44325; 80,40599;20,00000;20,00000
364,66630;34,49375; 80,36387;20,00000;20,00000
365,17233;34,54426; 80,32657;20,00000;20,00000
365,69164;34,59476; 80,28045;20,00000;20,00000
366,18065;34,64526; 80,25207;20,00000;20,00000
366,69484;34,69577; 80,21536;20,00000;20,00000
367,18708;34,74627; 80,17796;20,00000;20,00000
367,68813;34,79677; 80,13974;20,00000;20,00000
368,19750;34,84728; 80,10075;20,00000;20,00000
368,70557;34,89778; 80,07427;20,00000;20,00000
369,20122;34,94828; 80,03715;20,00000;20,00000
369,70308;34,99879; 80,00106;20,00000;20,00000
370,20396;35,04929; 79,96267;20,00000;20,00000
370,71117;35,09979; 79,92628;20,00000;20,00000
371,22275;35,15030; 79,87897;20,00000;20,00000
371,72079;35,20080; 79,85038;20,00000;20,00000
372,22427;35,25130; 79,81166;20,00000;20,00000
372,72939;35,30181; 79,77012;20,00000;20,00000
373,24205;35,35231; 79,73323;20,00000;20,00000
373,74976;35,40281; 79,68657;20,00000;20,00000
374,25535;35,45332; 79,64551;20,00000;20,00000
374,76582;35,50382; 79,59490;20,00000;20,00000
375,26356;35,55432; 79,55050;20,00000;20,00000
375,76820;35,60483; 79,51574;20,00000;20,00000
376,26847;35,65533; 79,47147;20,00000;20,00000
376,77641;35,70583; 79,42855;20,00000;20,00000
377,29154;35,75634; 79,38585;20,00000;20,00000
377,78203;35,80684; 79,34215;20,00000;20,00000
378,29252;35,85734; 79,30827;20,00000;20,00000
378,80181;35,90785; 79,27281;20,00000;20,00000
379,29266;35,95835; 79,23305;20,00000;20,00000
379,79957;36,00885; 79,19324;20,00000;20,00000
380,30656;36,05936; 79,15928;20,00000;20,00000
380,81459;36,10986; 79,12123;20,00000;20,00000
381,32349;36,16036; 79,07535;20,00000;20,00000
381,81991;36,21087; 79,04470;20,00000;20,00000
382,32423;36,26137; 79,00250;20,00000;20,00000
382,83505;36,31187; 78,95653;20,00000;20,00000
383,34835;36,36238; 78,90981;20,00000;20,00000
383,84126;36,41288; 78,87489;20,00000;20,00000
384,34872;36,46338; 78,83444;20,00000;20,00000
384,85358;36,51389; 78,79661;20,00000;20,00000
385,35979;36,56439; 78,76209;20,00000;20,00000
385,87409;36,61489; 78,72251;20,00000;20,00000
386,36987;36,66540; 78,67905;20,00000;20,00000
386,87155;36,71590; 78,64551;20,00000;20,00000
387,38293;36,76640; 78,60607;20,00000;20,00000
387,88281;36,81691; 78,56323;20,00000;20,00000
388,37657;36,86741; 78,52954;20,00000;20,00000
388,91066;36,91791; 78,48731;20,00000;20,00000
389,40170;36,96842; 78,44629;20,00000;20,00000
389,91261;37,01892; 78,40477;20,00000;20,00000
390,41994;37,06942; 78,36697;20,00000;20,00000
390,93329;37,11993; 78,32457;20,00000;20,00000
391,42729;37,17043; 78,28023;20,00000;20,00000
391,93889;37,22093; 78,24227;20,00000;20,00000
392,43475;37,27144; 78,19688;20,00000;20,00000
392,94619;37,32194; 78,15864;20,00000;20,00000
393,44437;37,37244; 78,12072;20,00000;20,00000
393,95263;37,42295; 78,08241;20,00000;20,00000
394,45720;37,47345; 78,03435;20,00000;20,00000
394,95971;37,52395; 77,99419;20,00000;20,00000
395,47217;37,57446; 77,94964;20,00000;20,00000
395,97135;37,62496; 77,90747;20,00000;20,00000
396,46252;37,67546; 77,86238;20,00000;20,00000
396,97733;37,72597; 77,82024;20,00000;20,00000
397,48230;37,77647; 77,78053;20,00000;20,00000
397,98377;37,82697; 77,73885;20,00000;20,00000
398,47951;37,87748; 77,69416;20,00000;20,00000
398,99083;37,92798; 77,66185;20,00000;20,00000
399,49011;37,97848; 77,62247;20,00000;20,00000
400,00814;38,02898; 77,57869;20,00000;20,00000
400,50868;38,07949; 77,54581;20,00000;20,00000
401,00892;38,12999; 77,50609;20,00000;20,00000
401,50889;38,18049; 77,46801;20,00000;20,00000
402,02193;38,23100; 77,42875;20,00000;20,00000
402,52207;38,28150; 77,39391;20,00000;20,00000
403,03164;38,33200; 77,35407;20,00000;20,00000
403,53447;38,38251; 77,31039;20,00000;20,00000
404,03919;38,43301; 77,26552;20,00000;20,00000
404,53483;38,48351; 77,23395;20,00000;20,00000
405,04347;38,53402; 77,19561;20,00000;20,00000
405,55049;38,58452; 77,15444;20,00000;20,00000
406,05641;38,63502; 77,11181;20,00000;20,00000
406,54855;38,68553; 77,06540;20,00000;20,00000
407,05702;38,73603; 77,02698;20,00000;20,00000
407,55784;38,78653; 76,98527;20,00000;20,00000
408,07904;38,83704; 76,94155;20,00000;20,00000
408,57046;38,88754; 76,89862;20,00000;20,00000
409,07525;38,93804; 76,85833;20,00000;20,00000
409,58038;38,98855; 76,82316;20,00000;20,00000
410,09503;39,03905; 76,77890;20,00000;20,00000
410,59421;39,08955; 76,73242;20,00000;20,00000
411,10259;39,14006; 76,68512;20,00000;20,00000
411,61669;39,19056; 76,64827;20,00000;20,00000
412,12058;39,24106; 76,60504;20,00000;20,00000
412,61544;39,29157; 76,55946;20,00000;20,00000
413,12727;39,34207; 76,51901;20,00000;20,00000
413,62915;39,39257; 76,47317;20,00000;20,00000
414,14173;39,44308; 76,42446;20,00000;20,00000
414,64302;39,49358; 76,38642;20,00000;20,00000
415,14582;39,54408; 76,34399;20,00000;20,00000
415,65639;39,59459; 76,30468;20,00000;20,00000
416,16000;39,64509; 76,26022;20,00000;20,00000
416,66529;39,69559; 76,21875;20,00000;20,00000
417,17361;39,74610; 76,17644;20,00000;20,00000
417,68393;39,79660; 76,13869;20,00000;20,00000
418,17751;39,84710; 76,10054;20,00000;20,00000
418,68586;39,89761; 76,05784;20,00000;20,00000
419,17874;39,94811; 76,01262;20,00000;20,00000
419,70244;39,99861; 75,97419;20,00000;20,00000
420,20241;40,04912; 75,93467;20,00000;20,00000
420,71693;40,09962; 75,89320;20,00000;20,00000
421,21331;40,15012; 75,85237;20,00000;20,00000
421,72844;40,20063; 75,81072;20,00000;20,00000
422,23383;40,25113; 75,76722;20,00000;20,00000
422,72823;40,30163; 75,71805;20,00000;20,00000
423,24152;40,35214; 75,68453;20,00000;20,00000
423,75160;40,40264; 75,64218;20,00000;20,00000
424,24412;40,45314; 75,59873;20,00000;20,00000
424,74349;40,50365; 75,56635;20,00000;20,00000
425,26372;40,55415; 75,52439;20,00000;20,00000
425,76312;40,60465; 75,48040;20,00000;20,00000
426,27772;40,65516; 75,44537;20,00000;20,00000
426,77095;40,70566; 75,40926;20,00000;20,00000
427,28280;40,75616; 75,37048;20,00000;20,00000
427,79646;40,80667; 75,32568;20,00000;20,00000
