Repository: Raphaella-Tamyres/FINAL_PROJECT_GREEN_HYDROGEN

# ESFERAS OCAS HÍBRIDAS DE CARBONO E DISSULFETO DE MOLIBDÊNIO SUPORTADAS POR PAPEL PIROLISADO PARA ATIVIDADE CATALÍTICA EM PRODUÇÃO E ARMAZENAMENTO DE HIDROGÊNIO VERDE
**Projeto Final** do curso de **Bacharelado em Ciência e Tecnologia** na **Ilum - Escola de Ciência**, integrada pelo Centro Nacional de Pesquisa em Energia e Materiais.

---

## 📄 Sobre o Projeto
A emergência climática global aponta para a necessidade de pensar em alternativas de consumo energético. O dissulfeto de molibdênio ($\mathrm{MoS_2}$) é um material promissor na produção de hidrogênio verde, com potencial aplicação em células combustíveis, sem emissão de $\mathrm{CO_2}$.

File: TGA/HCS@MoS2 (3).csv (part 3 of 3)
#SEGMENT:                    ;S1/1                       
#SEG. 1:                     ;20oC/10,0(K/min)/1000oC    
##Temp./oC;Time/min;Mass/%;Gas Flow(purge1)/(ml/min);Gas Flow(protective)/(ml/min)
858,19082;83,83548; 31,96338;20,00000;20,00000
858,68527;83,88598; 31,92288;20,00000;20,00000
859,19326;83,93648; 31,88065;20,00000;20,00000
859,70372;83,98699; 31,83934;20,00000;20,00000
860,20942;84,03749; 31,80382;20,00000;20,00000
860,71296;84,08799; 31,76475;20,00000;20,00000
861,21873;84,13850; 31,72242;20,00000;20,00000
861,72469;84,18900; 31,68956;20,00000;20,00000
862,22645;84,23950; 31,64935;20,00000;20,00000
862,72707;84,29001; 31,61528;20,00000;20,00000
863,24119;84,34051; 31,57616;20,00000;20,00000
863,74319;84,39101; 31,53915;20,00000;20,00000
864,24305;84,44152; 31,49574;20,00000;20,00000
864,74713;84,49202; 31,45657;20,00000;20,00000
865,25423;84,54252; 31,41532;20,00000;20,00000
865,75623;84,59303; 31,37532;20,00000;20,00000
866,25719;84,64353; 31,33669;20,00000;20,00000
866,75914;84,69403; 31,29901;20,00000;20,00000
867,26449;84,74454; 31,25407;20,00000;20,00000
867,76063;84,79504; 31,20375;20,00000;20,00000
868,27403;84,84554; 31,14956;20,00000;20,00000
868,78900;84,89605; 31,10585;20,00000;20,00000
869,29295;84,94655; 31,05363;20,00000;20,00000
869,79798;84,99705; 31,01154;20,00000;20,00000
870,29895;85,04756; 30,95399;20,00000;20,00000
870,79050;85,09806; 30,91835;20,00000;20,00000
871,30449;85,14856; 30,87702;20,00000;20,00000
871,81933;85,19907; 30,83310;20,00000;20,00000
872,32564;85,24957; 30,79003;20,00000;20,00000
872,83676;85,30007; 30,75213;20,00000;20,00000
873,32777;85,35058; 30,70659;20,00000;20,00000
873,84128;85,40108; 30,66185;20,00000;20,00000
874,34725;85,45158; 30,61053;20,00000;20,00000
874,84949;85,50209; 30,55920;20,00000;20,00000
875,35794;85,55259; 30,51848;20,00000;20,00000
875,86665;85,60309; 30,47004;20,00000;20,00000
876,36407;85,65360; 30,43003;20,00000;20,00000
876,87224;85,70410; 30,37491;20,00000;20,00000
877,37468;85,75460; 30,32247;20,00000;20,00000
877,88572;85,80511; 30,27497;20,00000;20,00000
878,38134;85,85561; 30,22757;20,00000;20,00000
878,88907;85,90611; 30,17306;20,00000;20,00000
879,39797;85,95662; 30,11832;20,00000;20,00000
879,89978;86,00712; 30,06553;20,00000;20,00000
880,40941;86,05762; 30,01193;20,00000;20,00000
880,92164;86,10813; 29,95164;20,00000;20,00000
881,41446;86,15863; 29,90397;20,00000;20,00000
881,92838;86,20913; 29,84441;20,00000;20,00000
882,42645;86,25964; 29,79789;20,00000;20,00000
882,93224;86,31014; 29,74230;20,00000;20,00000
883,43263;86,36064; 29,68253;20,00000;20,00000
883,93141;86,41115; 29,62772;20,00000;20,00000
884,44014;86,46165; 29,55538;20,00000;20,00000
884,95100;86,51215; 29,49381;20,00000;20,00000
885,45081;86,56266; 29,44120;20,00000;20,00000
885,95617;86,61316; 29,38220;20,00000;20,00000
886,46675;86,66366; 29,33476;20,00000;20,00000
886,96526;86,71417; 29,28665;20,00000;20,00000
887,48528;86,76467; 29,22571;20,00000;20,00000
887,97988;86,81517; 29,16601;20,00000;20,00000
888,49126;86,86568; 29,10325;20,00000;20,00000
888,99048;86,91618; 29,03659;20,00000;20,00000
889,49840;86,96668; 28,97207;20,00000;20,00000
890,00882;87,01719; 28,90381;20,00000;20,00000
890,50681;87,06769; 28,83702;20,00000;20,00000
891,01077;87,11819; 28,76862;20,00000;20,00000
891,51773;87,16870; 28,70487;20,00000;20,00000
892,01900;87,21920; 28,64035;20,00000;20,00000
892,53900;87,26970; 28,56678;20,00000;20,00000
893,03815;87,32021; 28,50468;20,00000;20,00000
893,54359;87,37071; 28,43787;20,00000;20,00000
894,03773;87,42121; 28,37639;20,00000;20,00000
894,55515;87,47172; 28,31110;20,00000;20,00000
895,05168;87,52222; 28,23964;20,00000;20,00000
895,55928;87,57272; 28,16714;20,00000;20,00000
896,05950;87,62323; 28,09522;20,00000;20,00000
896,56529;87,67373; 28,01675;20,00000;20,00000
897,06932;87,72423; 27,93731;20,00000;20,00000
897,57323;87,77474; 27,85913;20,00000;20,00000
898,08531;87,82524; 27,78005;20,00000;20,00000
898,59110;87,87574; 27,69962;20,00000;20,00000
899,09526;87,92625; 27,62397;20,00000;20,00000
899,60378;87,97675; 27,54890;20,00000;20,00000
900,10540;88,02725; 27,47142;20,00000;20,00000
900,60629;88,07776; 27,39440;20,00000;20,00000
901,13268;88,12826; 27,31577;20,00000;20,00000
901,60200;88,17876; 27,23981;20,00000;20,00000
902,11662;88,22927; 27,15531;20,00000;20,00000
902,62568;88,27977; 27,07236;20,00000;20,00000
903,13197;88,33027; 26,98812;20,00000;20,00000
903,64038;88,38078; 26,90579;20,00000;20,00000
904,14020;88,43128; 26,82374;20,00000;20,00000
904,64344;88,48178; 26,73727;20,00000;20,00000
905,15537;88,53228; 26,65217;20,00000;20,00000
905,65678;88,58279; 26,56800;20,00000;20,00000
906,16198;88,63329; 26,48608;20,00000;20,00000
906,65970;88,68379; 26,40170;20,00000;20,00000
907,17593;88,73430; 26,31591;20,00000;20,00000
907,68554;88,78480; 26,22883;20,00000;20,00000
908,18795;88,83530; 26,13418;20,00000;20,00000
908,68843;88,88581; 26,05050;20,00000;20,00000
909,19926;88,93631; 25,95645;20,00000;20,00000
909,71607;88,98681; 25,86355;20,00000;20,00000
910,20955;89,03732; 25,76649;20,00000;20,00000
910,71675;89,08782; 25,67677;20,00000;20,00000
911,22357;89,13832; 25,58673;20,00000;20,00000
911,73563;89,18883; 25,50046;20,00000;20,00000
912,23347;89,23933; 25,41138;20,00000;20,00000
912,74233;89,28983; 25,31749;20,00000;20,00000
913,24624;89,34034; 25,22565;20,00000;20,00000
913,75896;89,39084; 25,14219;20,00000;20,00000
914,25679;89,44134; 25,05635;20,00000;20,00000
914,76088;89,49185; 24,95798;20,00000;20,00000
915,26815;89,54235; 24,86197;20,00000;20,00000
915,76510;89,59285; 24,76810;20,00000;20,00000
916,28955;89,64336; 24,67405;20,00000;20,00000
916,79030;89,69386; 24,58121;20,00000;20,00000
917,29352;89,74436; 24,48454;20,00000;20,00000
917,79281;89,79487; 24,38429;20,00000;20,00000
918,30755;89,84537; 24,28839;20,00000;20,00000
918,80918;89,89587; 24,18573;20,00000;20,00000
919,32177;89,94638; 24,09707;20,00000;20,00000
919,82014;89,99688; 23,99927;20,00000;20,00000
920,32131;90,04738; 23,89722;20,00000;20,00000
920,83520;90,09789; 23,79728;20,00000;20,00000
921,33753;90,14839; 23,70086;20,00000;20,00000
921,83379;90,19889; 23,59761;20,00000;20,00000
922,35009;90,24940; 23,49710;20,00000;20,00000
922,84698;90,29990; 23,39537;20,00000;20,00000
923,35420;90,35040; 23,29604;20,00000;20,00000
923,86102;90,40091; 23,19574;20,00000;20,00000
924,35568;90,45141; 23,09345;20,00000;20,00000
924,86151;90,50191; 22,98751;20,00000;20,00000
925,36958;90,55242; 22,87819;20,00000;20,00000
925,87684;90,60292; 22,77445;20,00000;20,00000
926,37941;90,65342; 22,65797;20,00000;20,00000
926,88243;90,70393; 22,52230;20,00000;20,00000
927,40347;90,75443; 22,39734;20,00000;20,00000
927,88989;90,80493; 22,28269;20,00000;20,00000
928,40480;90,85544; 22,17791;20,00000;20,00000
928,91266;90,90594; 22,07746;20,00000;20,00000
929,41951;90,95644; 21,98176;20,00000;20,00000
929,92010;91,00695; 21,88673;20,00000;20,00000
930,43159;91,05745; 21,77580;20,00000;20,00000
930,93892;91,10795; 21,66519;20,00000;20,00000
931,43999;91,15846; 21,55991;20,00000;20,00000
931,94038;91,20896; 21,43141;20,00000;20,00000
932,45359;91,25946; 21,28537;20,00000;20,00000
932,96165;91,30997; 21,16864;20,00000;20,00000
933,45945;91,36047; 21,06883;20,00000;20,00000
933,95637;91,41097; 20,96927;20,00000;20,00000
934,47287;91,46148; 20,86608;20,00000;20,00000
934,98760;91,51198; 20,75438;20,00000;20,00000
935,48209;91,56248; 20,63344;20,00000;20,00000
935,99912;91,61299; 20,50067;20,00000;20,00000
936,48631;91,66349; 20,35186;20,00000;20,00000
936,99611;91,71399; 20,20163;20,00000;20,00000
937,49154;91,76450; 20,08635;20,00000;20,00000
938,00706;91,81500; 19,98994;20,00000;20,00000
938,50854;91,86550; 19,89263;20,00000;20,00000
939,01973;91,91601; 19,78902;20,00000;20,00000
939,51600;91,96651; 19,67916;20,00000;20,00000
940,02542;92,01701; 19,56812;20,00000;20,00000
940,52939;92,06752; 19,45017;20,00000;20,00000
941,03921;92,11802; 19,28150;20,00000;20,00000
941,54426;92,16852; 19,12773;20,00000;20,00000
942,04712;92,21903; 19,02561;20,00000;20,00000
942,55757;92,26953; 18,92267;20,00000;20,00000
943,05230;92,32003; 18,82236;20,00000;20,00000
943,56467;92,37054; 18,69902;20,00000;20,00000
944,07451;92,42104; 18,56628;20,00000;20,00000
944,57701;92,47154; 18,41007;20,00000;20,00000
945,07658;92,52205; 18,26369;20,00000;20,00000
945,57772;92,57255; 18,14376;20,00000;20,00000
946,08937;92,62305; 18,02243;20,00000;20,00000
946,59920;92,67356; 17,89135;20,00000;20,00000
947,10692;92,72406; 17,77437;20,00000;20,00000
947,61320;92,77456; 17,64579;20,00000;20,00000
948,11149;92,82507; 17,51791;20,00000;20,00000
948,62075;92,87557; 17,38482;20,00000;20,00000
949,12678;92,92607; 17,25492;20,00000;20,00000
949,63249;92,97658; 17,12240;20,00000;20,00000
950,13501;93,02708; 16,96777;20,00000;20,00000
950,63948;93,07758; 16,82582;20,00000;20,00000
951,13955;93,12809; 16,68189;20,00000;20,00000
951,66695;93,17859; 16,53892;20,00000;20,00000
952,16065;93,22909; 16,39130;20,00000;20,00000
952,66449;93,27960; 16,25937;20,00000;20,00000
953,17894;93,33010; 16,14853;20,00000;20,00000
953,68236;93,38060; 16,03345;20,00000;20,00000
954,18236;93,43111; 15,86610;20,00000;20,00000
954,69408;93,48161; 15,71857;20,00000;20,00000
955,18632;93,53211; 15,57977;20,00000;20,00000
955,69799;93,58261; 15,46006;20,00000;20,00000
956,19885;93,63312; 15,34683;20,00000;20,00000
956,70502;93,68362; 15,22315;20,00000;20,00000
957,20935;93,73412; 15,08067;20,00000;20,00000
957,71604;93,78463; 14,91897;20,00000;20,00000
958,22409;93,83513; 14,78867;20,00000;20,00000
958,72819;93,88563; 14,68091;20,00000;20,00000
959,23209;93,93614; 14,57520;20,00000;20,00000
959,74399;93,98664; 14,45642;20,00000;20,00000
960,24428;94,03714; 14,34380;20,00000;20,00000
960,75018;94,08765; 14,22896;20,00000;20,00000
961,25446;94,13815; 14,11910;20,00000;20,00000
961,75574;94,18865; 13,99751;20,00000;20,00000
962,27405;94,23916; 13,88117;20,00000;20,00000
962,77342;94,28966; 13,77289;20,00000;20,00000
963,29047;94,34016; 13,66217;20,00000;20,00000
963,78929;94,39067; 13,56140;20,00000;20,00000
964,28536;94,44117; 13,47789;20,00000;20,00000
964,79612;94,49167; 13,38877;20,00000;20,00000
965,29867;94,54218; 13,29448;20,00000;20,00000
965,81226;94,59268; 13,19905;20,00000;20,00000
966,30001;94,64318; 13,11584;20,00000;20,00000
966,81614;94,69369; 13,02762;20,00000;20,00000
967,31489;94,74419; 12,94266;20,00000;20,00000
967,81644;94,79469; 12,86154;20,00000;20,00000
968,32155;94,84520; 12,78038;20,00000;20,00000
968,82563;94,89570; 12,70760;20,00000;20,00000
969,33737;94,94620; 12,62717;20,00000;20,00000
969,83408;94,99671; 12,54386;20,00000;20,00000
970,34521;95,04721; 12,46786;20,00000;20,00000
970,84515;95,09771; 12,39244;20,00000;20,00000
971,34689;95,14822; 12,32614;20,00000;20,00000
971,86313;95,19872; 12,26324;20,00000;20,00000
972,35446;95,24922; 12,20213;20,00000;20,00000
972,86612;95,29973; 12,14364;20,00000;20,00000
973,37345;95,35023; 12,08830;20,00000;20,00000
973,87559;95,40073; 12,02881;20,00000;20,00000
974,38045;95,45124; 11,97806;20,00000;20,00000
974,88580;95,50174; 11,92592;20,00000;20,00000
975,39448;95,55224; 11,87528;20,00000;20,00000
975,89263;95,60275; 11,82399;20,00000;20,00000
976,39789;95,65325; 11,78017;20,00000;20,00000
976,89884;95,70375; 11,73197;20,00000;20,00000
977,40973;95,75426; 11,67642;20,00000;20,00000
977,91243;95,80476; 11,63560;20,00000;20,00000
978,42261;95,85526; 11,58789;20,00000;20,00000
978,91526;95,90577; 11,54221;20,00000;20,00000
979,43060;95,95627; 11,49934;20,00000;20,00000
979,92682;96,00677; 11,46488;20,00000;20,00000
980,43756;96,05728; 11,42771;20,00000;20,00000
980,94331;96,10778; 11,39175;20,00000;20,00000
981,44424;96,15828; 11,35614;20,00000;20,00000
981,95161;96,20879; 11,32153;20,00000;20,00000
982,44846;96,25929; 11,28902;20,00000;20,00000
982,96400;96,30979; 11,26004;20,00000;20,00000
983,47379;96,36030; 11,22615;20,00000;20,00000
983,97063;96,41080; 11,19165;20,00000;20,00000
984,47996;96,46130; 11,16840;20,00000;20,00000
984,98083;96,51181; 11,13888;20,00000;20,00000
985,49090;96,56231; 11,10866;20,00000;20,00000
985,99303;96,61281; 11,08096;20,00000;20,00000
986,49223;96,66332; 11,05071;20,00000;20,00000
987,00820;96,71382; 11,02659;20,00000;20,00000
987,50887;96,76432; 10,99760;20,00000;20,00000
988,00909;96,81483; 10,97266;20,00000;20,00000
988,51606;96,86533; 10,95595;20,00000;20,00000
989,02244;96,91583; 10,93627;20,00000;20,00000
989,52752;96,96634; 10,91750;20,00000;20,00000
990,02686;97,01684; 10,89352;20,00000;20,00000
990,53243;97,06734; 10,87261;20,00000;20,00000
991,04091;97,11785; 10,85513;20,00000;20,00000
991,54918;97,16835; 10,83284;20,00000;20,00000
992,06129;97,21885; 10,81239;20,00000;20,00000
992,58174;97,26936; 10,79026;20,00000;20,00000
993,07948;97,31986; 10,77105;20,00000;20,00000
993,57169;97,37036; 10,74068;20,00000;20,00000
994,07875;97,42087; 10,72729;20,00000;20,00000
994,57781;97,47137; 10,70978;20,00000;20,00000
995,08018;97,52187; 10,69423;20,00000;20,00000
995,56766;97,57238; 10,67603;20,00000;20,00000
996,07710;97,62288; 10,65705;20,00000;20,00000
996,59210;97,67338; 10,63888;20,00000;20,00000
997,09292;97,72389; 10,62230;20,00000;20,00000
997,60359;97,77439; 10,60638;20,00000;20,00000
998,10801;97,82489; 10,59448;20,00000;20,00000
998,61328;97,87540; 10,58058;20,00000;20,00000
999,11722;97,92590; 10,56977;20,00000;20,00000
999,63560;97,97640; 10,56059;20,00000;20,00000
